Repository: KirillOsintsev/Fe-Cr-Ni-SRO-End-Quenching

# Tailoring Short-Range Order in Fe-Cr-Ni Alloys by End-Quenching\
\
This repository contains the supplementary data, computational inputs, and experimental results for the study: \
**"Tailoring Short-Range Order in Fe-Cr-Ni Alloys by End-Quenching"** by Osintsev et al.\
\

## Project Overview\
This study investigates how different cooling rates (achieved via end-quenching) influence the formation of Short-Range Order (SRO) in complex concentrated alloys. We combine analytical modeling (NIMM), first-principles electronic structure calculations (MuST), and experimental validation (electrical resistivity, micro-tensile tests, and electron microscopy).\
\

### Studied Alloys (at.%)\
*   **Fe60Ni20Cr20** (Low SRO effect)\
*   **Fe34Ni33Cr33** (Moderate SRO effect)\
*   **Fe20Ni50Cr30** (High SRO effect)\
\
---\
\

## Repository Structure\
\

### `01_Experimental_Data/`\
*   **Cooling_Rates/**: CSV files containing time-temperature data from K-type thermocouples positioned at 2.5 mm (Bottom), 45 mm (Middle), and 75 mm (Top) from the quenched end.\
*   **Mechanical_Tests/**: Raw stress-strain data for as-cast and quenched samples used to generate Figure 7.\
*   **Electrical_Resistivity/**: Measurements for all three alloys at different positions, including standard deviation calculations.\
*   **XRD_EBSD/**: Raw XRD patterns (.ascii) and EBSD grain size distribution data.\
\

### `02_Computational_MuST/`\
Inputs and outputs for the **MuST (Multiple Scattering Theory)** code:\
*   **KKR-CPA/**: Inputs for the random solid solution state calculations.\
*   **CA-CPA/**: Inputs incorporating SRO parameters obtained from NIMM.\
*   **DOS_Data/**: Calculated Density of States (DOS) at the Fermi level ($E_F$) used to explain resistivity changes.\
\

### `03_Analytical_NIMM/`\
*   **SRO_Parameters/**: Warren-Cowley parameters ($\\alpha_1$) calculated for 841 compositions in the Fe-Ni-Cr space (350 K to 1500 K).\
*   **Strengthening_Model/**: Implementation of the solute strengthening theory used to predict the yield strength changes.\
*   *Note: For the standalone calculator code, see: [KirillOsintsev/SRO-parameters-calculator](https://github.com/KirillOsintsev/SRO-parameters-calculator)*\
\

### `04_Media/`\
*   **End_Quench_Videos/**: High-speed video documentation of the water-jet quenching process.\
*   **Sample_Photos/**: Images of the rod specimens, the Jominy-style holder, and the machined micro-tensile specimens.\
*   **Microscopy_HighRes/**: High-resolution SEM and EBSD maps showing single-phase stability and grain morphologies.\
\

### `05_Manuscript/`\
*   Pre-print version of the article and the formatted Supplementary Information PDF.\
\
---\
\

## Key Experimental Conditions\
| Parameter | Value |\
| :--- | :--- |\
| Homogenization Temp | 950 \'b0C (1223 K) |\
| Holding Time | 1 Hour |\
| Quench Medium | Water Jet |\
| Cooling Rates | 27.3 K/s (Bottom) to 0.6 K/s (Top) |\
| Tensile Strain Rate | $1 \\times 10^\{-3\} \\text\{ s\}^\{-1\}$ |\
\

## Citation\
If you use this data or the models provided, please cite our work:\
> Osintsev, K., Yuce, Z., Raghuraman, V., & Chen, X.-Z. (2025). Tailoring Short-Range Order in Fe-Cr-Ni Alloys by End-Quenching. *Journal Name / Preprint DOI*.\
\

File: 01_Experimental_Data/XRD/Fe20Ni50Cr30/as-cast/Fe20Ni50Cr30_as-cast_peaks.csv
FCC
H,K,L,mul,d,pos,sig²,gam,Fo²,Fc²,phase,Icorr,Prfo,Trans,ExtP,I100,μstrain,Size
1.0,1.0,1.0,8.0,2.0738199297334985,43.60624774496816,4.51998611858258,48.587477699643905,5958.5341528348,4439.983166544993,0.0,5.698032105202098,0.445491468126303,1.0,1.0,63.50460653715067,6734.4,0.028728613788122102
2.0,0.0,0.0,6.0,1.7959807420236695,50.79263748331314,4.501274501200447,27.450074686691927,4127.244817355791,3714.5647515900732,0.0,12.953850019470341,1.831762769047411,1.0,1.0,100.0,6734.4,0.107
2.0,2.0,0.0,12.0,1.269950161565384,74.67714679549213,4.638191109097921,39.8104692883806,4374.856069786297,2025.7717861917208,0.0,5.59633138719905,0.7920592214487443,1.0,1.0,45.79394915548366,6734.4,0.107
3.0,1.0,1.0,24.0,1.0830171367266523,90.66725799210974,5.02370282894575,63.997593685907276,1152.2055658568643,1387.3572757741038,0.0,13.3034936314079,1.1787259163254504,1.0,1.0,28.670586655706074,6734.4,0.05038132781440525
2.0,2.0,2.0,8.0,1.0369099648667492,95.94728253574405,5.24318906988287,88.79093514301645,3967.3461884906346,1236.285775231814,0.0,1.620539019174022,0.445491468126303,1.0,1.0,12.025426701607284,6734.4,0.028728613788122102
