Repository: KirillOsintsev/Fe-Cr-Ni-SRO-End-Quenching

# Tailoring Short-Range Order in Fe-Cr-Ni Alloys by End-Quenching\
\
This repository contains the supplementary data, computational inputs, and experimental results for the study: \
**"Tailoring Short-Range Order in Fe-Cr-Ni Alloys by End-Quenching"** by Osintsev et al.\
\

## Project Overview\
This study investigates how different cooling rates (achieved via end-quenching) influence the formation of Short-Range Order (SRO) in complex concentrated alloys. We combine analytical modeling (NIMM), first-principles electronic structure calculations (MuST), and experimental validation (electrical resistivity, micro-tensile tests, and electron microscopy).\
\

### Studied Alloys (at.%)\
*   **Fe60Ni20Cr20** (Low SRO effect)\
*   **Fe34Ni33Cr33** (Moderate SRO effect)\
*   **Fe20Ni50Cr30** (High SRO effect)\
\
---\
\

## Repository Structure\
\

### `01_Experimental_Data/`\
*   **Cooling_Rates/**: CSV files containing time-temperature data from K-type thermocouples positioned at 2.5 mm (Bottom), 45 mm (Middle), and 75 mm (Top) from the quenched end.\
*   **Mechanical_Tests/**: Raw stress-strain data for as-cast and quenched samples used to generate Figure 7.\
*   **Electrical_Resistivity/**: Measurements for all three alloys at different positions, including standard deviation calculations.\
*   **XRD_EBSD/**: Raw XRD patterns (.ascii) and EBSD grain size distribution data.\
\

### `02_Computational_MuST/`\
Inputs and outputs for the **MuST (Multiple Scattering Theory)** code:\
*   **KKR-CPA/**: Inputs for the random solid solution state calculations.\
*   **CA-CPA/**: Inputs incorporating SRO parameters obtained from NIMM.\
*   **DOS_Data/**: Calculated Density of States (DOS) at the Fermi level ($E_F$) used to explain resistivity changes.\
\

### `03_Analytical_NIMM/`\
*   **SRO_Parameters/**: Warren-Cowley parameters ($\\alpha_1$) calculated for 841 compositions in the Fe-Ni-Cr space (350 K to 1500 K).\
*   **Strengthening_Model/**: Implementation of the solute strengthening theory used to predict the yield strength changes.\
*   *Note: For the standalone calculator code, see: [KirillOsintsev/SRO-parameters-calculator](https://github.com/KirillOsintsev/SRO-parameters-calculator)*\
\

### `04_Media/`\
*   **End_Quench_Videos/**: High-speed video documentation of the water-jet quenching process.\
*   **Sample_Photos/**: Images of the rod specimens, the Jominy-style holder, and the machined micro-tensile specimens.\
*   **Microscopy_HighRes/**: High-resolution SEM and EBSD maps showing single-phase stability and grain morphologies.\
\

### `05_Manuscript/`\
*   Pre-print version of the article and the formatted Supplementary Information PDF.\
\
---\
\

## Key Experimental Conditions\
| Parameter | Value |\
| :--- | :--- |\
| Homogenization Temp | 950 \'b0C (1223 K) |\
| Holding Time | 1 Hour |\
| Quench Medium | Water Jet |\
| Cooling Rates | 27.3 K/s (Bottom) to 0.6 K/s (Top) |\
| Tensile Strain Rate | $1 \\times 10^\{-3\} \\text\{ s\}^\{-1\}$ |\
\

## Citation\
If you use this data or the models provided, please cite our work:\
> Osintsev, K., Yuce, Z., Raghuraman, V., & Chen, X.-Z. (2025). Tailoring Short-Range Order in Fe-Cr-Ni Alloys by End-Quenching. *Journal Name / Preprint DOI*.\
\

File: 01_Experimental_Data/XRD/Fe20Ni50Cr30/as-cast/Fe20Ni50Cr30_as-cast_calculated_profile.csv (part 1 of 8)
"limits",20.0,100.0074
"peaks",43.68043210345579,50.77133653122569,74.87175812328272,90.80082859987625,96.76018052773415
"masked X","X","obs","calc","bkg","diff"
20.0,20.0,242.0,248.9005407331573,248.8479,-42.7605407331573
20.0195,20.0195,253.0,248.91984452673609,248.86711686097027,-31.779844526736085
20.0389,20.0389,252.0,248.9390495321487,248.88623517393555,-32.799049532148686
20.0584,20.0584,242.0,248.9583537557167,248.90545203490578,-42.8183537557167
20.0778,20.0778,254.0,248.97755919543286,248.92457034787108,-30.83755919543286
20.0973,20.0973,255.0,248.99686384755202,248.94378720884131,-29.85686384755202
20.1167,20.1167,264.0,249.01606971725738,248.9629055218066,-20.87606971725738
20.1362,20.1362,247.0,249.03537481374676,248.98212238277685,-37.895374813746756
20.1557,20.1557,267.0,249.05468011013076,249.0013392437471,-17.91468011013076
20.1751,20.1751,245.0,249.07388664135806,249.0204575567124,-39.93388664135806
20.1946,20.1946,230.0,249.09319239505507,249.03967441768265,-54.95319239505507
20.214,20.214,251.0,249.11239935914776,249.05879273064792,-33.97239935914776
20.2335,20.2335,257.0,249.1317055600911,249.07800959161816,-27.99170556009109
20.2529,20.2529,232.0,249.1509129642397,249.09712790458343,-53.010912964239694
20.2724,20.2724,244.0,249.17021960380083,249.1163447655537,-41.03021960380083
20.2919,20.2919,259.0,249.18952647058035,249.13556162652395,-26.049526470580346
20.3113,20.3113,255.0,249.20873454344132,249.15467993948923,-30.068734543441323
20.3308,20.3308,255.0,249.22804186609574,249.1738968004595,-30.088041866095736
20.3502,20.3502,266.0,249.2472503933935,249.19301511342476,-19.1072503933935
20.3697,20.3697,230.0,249.26655816617043,249.212231974395,-55.126558166170426
20.3891,20.3891,265.0,249.28576714790498,249.23135028736027,-20.145767147904976
20.4086,20.4086,260.0,249.30507538230918,249.25056714833053,-25.165075382309183
20.4281,20.4281,245.0,249.32438382811276,249.2697840093008,-40.18438382811276
20.4475,20.4475,246.0,249.34359350444535,249.28890232226607,-39.20359350444535
20.467,20.467,268.0,249.36290242194283,249.30811918323633,-17.222902421942834
20.4864,20.4864,273.0,249.38211254983602,249.3272374962016,-12.242112549836023
20.5059,20.5059,260.0,249.40142193902736,249.34645435717184,-25.261421939027358
20.5253,20.5253,258.0,249.42063252998588,249.3655726701371,-27.28063252998588
20.5448,20.5448,245.0,249.4399423808045,249.38478953110737,-40.299942380804495
20.5643,20.5643,275.0,249.45925247178434,249.40400639207763,-10.319252471784338
20.5837,20.5837,267.0,249.47846376740753,249.4231247050429,-18.338463767407532
20.6032,20.6032,259.0,249.49777433008126,249.44234156601317,-26.357774330081256
20.6226,20.6226,270.0,249.51698609452214,249.46145987897845,-15.376986094522138
20.6421,20.6421,255.0,249.5362971346421,249.48067673994868,-30.396297134642097
20.6615,20.6615,233.0,249.55550937796733,249.49979505291395,-52.415509377967325
20.681,20.681,241.0,249.57482089697166,249.5190119138842,-44.43482089697166
20.7005,20.7005,228.0,249.59413264607056,249.53822877485447,-57.45413264607056
20.7199,20.7199,230.0,249.61334560987945,249.55734708781975,-55.473345609879445
20.7394,20.7394,247.0,249.6326578522436,249.57656394879,-38.492657852243596
20.7588,20.7588,246.0,249.65187129637494,249.5956822617553,-39.511871296374935
20.7783,20.7783,247.0,249.6711840320043,249.61489912272552,-38.531184032004305
20.7977,20.7977,230.0,249.69039796364854,249.6340174356908,-55.550397963648535
20.8172,20.8172,260.0,249.70971117816228,249.65323429666105,-25.56971117816228
20.8367,20.8367,259.0,249.729024644342,249.67245115763131,-26.58902464434199
20.8561,20.8561,259.0,249.7482393237936,249.6915694705966,-26.608239323793597
20.8756,20.8756,239.0,249.76755328180047,249.71078633156685,-46.62755328180047
20.895,20.895,247.0,249.78676844013643,249.72990464453213,-38.64676844013643
20.9145,20.9145,245.0,249.80608290722753,249.74912150550236,-40.66608290722753
20.9339,20.9339,269.0,249.8252985688954,249.76823981846766,-16.68529856889539
20.9534,20.9534,264.0,249.8446135364422,249.7874566794379,-21.70461353644221
20.9729,20.9729,269.0,249.863928739836,249.80667354040816,-16.723928739836012
20.9923,20.9923,226.0,249.88314516225404,249.82579185337343,-59.74314516225404
21.0118,21.0118,221.0,249.9024608919892,249.8450087143437,-64.76246089198919
21.0312,21.0312,256.0,249.92167780911058,249.86412702730897,-29.781677809110576
21.0507,21.0507,247.0,249.94099405224424,249.8833438882792,-38.800994052244235
21.0701,21.0701,237.0,249.96021148276418,249.9024622012445,-48.82021148276418
21.0896,21.0896,243.0,249.97952823642018,249.92167906221474,-42.83952823642018
21.1091,21.1091,256.0,249.9988452474945,249.940895923185,-29.8588452474945
21.1285,21.1285,238.0,250.01806345170746,249.96001423615027,-47.87806345170746
21.148,21.148,243.0,250.03738098337078,249.97923109712053,-42.89738098337078
21.1674,21.1674,226.0,250.0565997096108,249.9983494100858,-59.91659970961079
21.1869,21.1869,234.0,250.0759177633012,250.01756627105607,-51.93591776330119
21.2063,21.2063,243.0,250.09513700581593,250.03668458402134,-42.95513700581593
21.2258,21.2258,267.0,250.1144555973524,250.05590144499158,-18.97445559735239
21.2453,21.2453,269.0,250.13377443624054,250.07511830596184,-16.993774436240543
21.2647,21.2647,250.0,250.15299447833397,250.0942366189271,-36.012994478333965
21.2842,21.2842,236.0,250.17231386225865,250.11345347989737,-50.03231386225865
21.3036,21.3036,246.0,250.1915344321315,250.13257179286265,-40.051534432131504
21.3231,21.3231,258.0,250.21085435246417,250.1517886538329,-28.070854352464167
21.3425,21.3425,251.0,250.23007546018312,250.17090696679819,-35.090075460183115
21.362,21.362,250.0,250.24939591692376,250.19012382776842,-36.10939591692376
21.3815,21.3815,260.0,250.26871664546366,250.20934068873868,-26.128716645463655
21.4009,21.4009,255.0,250.28793857001833,250.22845900170395,-31.147938570018326
21.4204,21.4204,255.0,250.30725984503286,250.2476758626742,-31.16725984503286
21.4398,21.4398,248.0,250.326482313186,250.2667941756395,-38.186482313186005
21.4593,21.4593,261.0,250.34580413036088,250.28601103660975,-25.205804130360875
21.4787,21.4787,269.0,250.36502714786482,250.30512934957503,-17.22502714786482
21.4982,21.4982,217.0,250.3843495287714,250.32434621054526,-69.2443495287714
21.5176,21.5176,248.0,250.40357309274995,250.34346452351053,-38.26357309274995
21.5371,21.5371,255.0,250.42289603019782,250.3626813844808,-31.28289603019782
21.5566,21.5566,227.0,250.44221924519726,250.38189824545105,-59.302219245197264
21.576,21.576,243.0,250.46144364758297,250.40101655841633,-43.32144364758297
21.5955,21.5955,249.0,250.48076743781888,250.4202334193866,-37.34076743781888
21.6149,21.6149,269.0,250.4999924024982,250.43935173235187,-17.359992402498207
21.6344,21.6344,258.0,250.5193167535896,250.4585685933221,-28.379316753589606
21.6538,21.6538,230.0,250.5385422762483,250.47768690628737,-56.39854227624831
21.6733,21.6733,253.0,250.55786720976664,250.49690376725763,-33.41786720976664
21.6928,21.6928,256.0,250.5771924165223,250.5161206282279,-30.437192416522308
21.7122,21.7122,217.0,250.59641880203566,250.53523894119317,-69.45641880203566
21.7317,21.7317,262.0,250.6157445926563,250.55445580216343,-24.475744592656312
21.7511,21.7511,231.0,250.6349715548442,250.5735741151287,-55.49497155484421
21.7706,21.7706,247.0,250.65429793076794,250.59279097609894,-39.51429793076794
21.79,21.79,244.0,250.67352547825894,250.61190928906422,-42.53352547825894
21.8095,21.8095,256.0,250.69285242941913,250.63112615003448,-30.552852429419133
21.829,21.829,269.0,250.71217967682608,250.65034301100474,-17.57217967682608
21.8484,21.8484,246.0,250.73140811880975,250.66946132397,-40.59140811880975
21.8679,21.8679,232.0,250.7507359558341,250.68867818494027,-54.6107359558341
21.8873,21.8873,256.0,250.76996497305421,250.70779649790555,-30.629964973054214
21.9068,21.9068,277.0,250.78929341551486,250.72701335887578,-9.649293415514862
21.9262,21.9262,257.0,250.80852302666665,250.74613167184108,-29.668523026666648
21.9457,21.9457,244.0,250.82785207456368,250.76534853281132,-42.68785207456368
21.9652,21.9652,272.0,250.8471814172694,250.78456539378158,-14.70718141726941
21.9846,21.9846,230.0,250.8664119301043,250.80368370674685,-56.726411930104305
22.0041,22.0041,236.0,250.8857418825607,250.8229005677171,-50.745741882560694
22.0235,22.0235,263.0,250.90497299364148,250.8420188806824,-23.76497299364148
22.043,22.043,270.0,250.92430357454364,250.86123574165262,-16.784303574543642
22.0624,22.0624,234.0,250.94353530256558,250.88035405461792,-52.80353530256558
22.0819,22.0819,248.0,250.96286647883747,250.89957091558816,-38.82286647883747
22.1014,22.1014,242.0,250.982197964299,250.91878777655842,-44.84219796429899
22.1208,22.1208,261.0,251.00143063139438,250.9379060895237,-25.861430631394384
22.1403,22.1403,227.0,251.02076273954935,250.95712295049395,-59.880762739549354
22.1597,22.1597,252.0,251.03999602070965,250.97624126345923,-34.89999602070965
22.1792,22.1792,284.0,251.05932875874853,250.9954581244295,-2.9193287587485344
22.1986,22.1986,257.0,251.0785626626023,251.01457643739477,-29.93856266260231
22.2181,22.2181,254.0,251.09789603915362,251.033793298365,-32.957896039153624
22.2376,22.2376,269.0,251.11722972920884,251.05301015933526,-17.977229729208844
22.257,22.257,266.0,251.13646457788846,251.07212847230053,-20.99646457788846
22.2765,22.2765,279.0,251.15579891077041,251.0913453332708,-8.015798910770414
22.2959,22.2959,236.0,251.17503440659104,251.11046364623607,-51.03503440659104
22.3154,22.3154,263.0,251.19436937942353,251.12968050720633,-24.054369379423534
22.3348,22.3348,293.0,251.21360551663284,251.1487988201716,5.926394483367162
22.3543,22.3543,247.0,251.2329411380444,251.16801568114184,-40.092941138044395
22.3738,22.3738,279.0,251.25227707727413,251.1872325421121,-8.112277077274129
22.3932,22.3932,254.0,251.27151419526155,251.20635085507737,-33.131514195261545
22.4127,22.4127,264.0,251.29085080032746,251.22556771604764,-23.15085080032746
22.4321,22.4321,259.0,251.31008855682737,251.2446860290129,-28.170088556827366
22.4516,22.4516,264.0,251.32942582053903,251.26390288998317,-23.18942582053903
22.471,22.471,252.0,251.3486642428751,251.28302120294845,-35.20866424287509
22.4905,22.4905,234.0,251.36800217673718,251.30223806391868,-53.22800217673718
22.51,22.51,267.0,251.3873404384841,251.32145492488894,-20.247340438484102
22.5294,22.5294,253.0,251.4065798574173,251.34057323785422,-34.26657985741731
22.5489,22.5489,278.0,251.42591879794324,251.35979009882448,-9.28591879794324
22.5683,22.5683,269.0,251.44515888415074,251.37890841178975,-18.305158884150742
22.5878,22.5878,245.0,251.46449850776995,251.39812527276,-42.324498507769945
22.6072,22.6072,253.0,251.48373927275645,251.4172435857253,-34.34373927275645
22.6267,22.6267,261.0,251.50307956940227,251.43646044669552,-26.363079569402274
22.6462,22.6462,256.0,251.52242020399953,251.45567730766578,-31.38242020399953
22.6656,22.6656,251.0,251.54166200441168,251.47479562063106,-36.401662004411676
22.6851,22.6851,228.0,251.56100333360692,251.49401248160132,-59.42100333360692
22.7045,22.7045,233.0,251.58024581136,251.5131307945666,-54.440245811359986
22.724,22.724,247.0,251.59958783946755,251.53234765553685,-40.459587839467545
22.7434,22.7434,253.0,251.61883101038052,251.55146596850213,-34.47883101038052
22.7629,22.7629,263.0,251.63817374027653,251.57068282947236,-24.498173740276528
22.7824,22.7824,258.0,251.65751682538104,251.58989969044262,-29.517516825381037
22.8018,22.8018,244.0,251.67676104466247,251.6090180034079,-43.53676104466247
22.8213,22.8213,246.0,251.69610483586973,251.62823486437816,-41.55610483586973
22.8407,22.8407,254.0,251.71534977851098,251.64735317734343,-33.57534977851098
22.8602,22.8602,233.0,251.73469427438292,251.6665700383137,-54.59469427438292
22.8796,22.8796,251.0,251.75393992456497,251.68568835127897,-36.613939924564974
22.8991,22.8991,254.0,251.7732851452348,251.7049052122492,-33.63328514523481
22.9186,22.9186,248.0,251.79263072542744,251.72412207321946,-39.65263072542744
22.938,22.938,235.0,251.81187746280642,251.74324038618474,-52.67187746280642
22.9575,22.9575,266.0,251.83122375773033,251.762457247155,-21.691223757730327
22.9769,22.9769,238.0,251.8504712242215,251.78157556012027,-49.71047122422151
22.9964,22.9964,241.0,251.86981825544808,251.80079242109053,-46.72981825544808
23.0158,23.0158,247.0,251.88906644242292,251.8199107340558,-40.749066442422915
23.0353,23.0353,232.0,251.9084142286473,251.83912759502604,-55.7684142286473
23.0548,23.0548,236.0,251.9277623729564,251.8583444559963,-51.78776237295641
23.0742,23.0742,257.0,251.9470116715757,251.87746276896158,-30.807011671575694
23.0937,23.0937,250.0,251.96636056369218,251.89667962993184,-37.82636056369218
23.1131,23.1131,248.0,251.98561062018547,251.91579794289711,-39.84561062018547
23.1326,23.1326,270.0,252.00496026154744,251.93501480386738,-17.864960261547438
23.152,23.152,236.0,252.0242110543434,251.95413311683265,-51.884211054343396
23.1715,23.1715,230.0,252.04356147371266,251.9733499778029,-57.90356147371266
23.191,23.191,222.0,252.06291225979516,251.99256683877314,-65.92291225979515
23.2104,23.2104,266.0,252.0821641973116,252.01168515173842,-21.942164197311612
23.2299,23.2299,252.0,252.10151573839198,252.03090201270868,-35.96151573839198
23.2493,23.2493,316.0,252.1207684294682,252.05002032567396,28.0192315705318
23.2688,23.2688,267.0,252.14012076725103,252.06923718664422,-21.000120767251033
23.2882,23.2882,224.0,252.15937423777265,252.0883554996095,-64.01937423777265
23.3077,23.3077,251.0,252.17872734781042,252.10757236057975,-37.03872734781042
23.3272,23.3272,247.0,252.19808083750422,252.12678922154998,-41.05808083750422
23.3466,23.3466,225.0,252.217335478632,252.14590753451526,-63.07733547863201
23.3661,23.3661,249.0,252.23668975927598,252.16512439548552,-39.096689759275975
23.3855,23.3855,252.0,252.25594519135387,252.1842427084508,-36.11594519135387
23.405,23.405,248.0,252.27530027445266,252.20345956942106,-40.13530027445266
23.4244,23.4244,244.0,252.29455648453788,252.22257788238633,-44.15455648453788
23.4439,23.4439,238.0,252.31391236433916,252.2417947433566,-50.17391236433916
23.4634,23.4634,260.0,252.33326864536784,252.26101160432682,-28.193268645367837
23.4828,23.4828,267.0,252.3525260620115,252.2801299172921,-21.21252606201149
23.5023,23.5023,262.0,252.37188314261886,252.29934677826236,-26.231883142618855
23.5217,23.5217,266.0,252.3911413890411,252.31846509122764,-22.25114138904111
23.5412,23.5412,275.0,252.4104992778557,252.3376819521979,-13.270499277855706
23.5606,23.5606,229.0,252.4297583094757,252.35680026516317,-59.28975830947569
23.5801,23.5801,248.0,252.44911704964022,252.37601712613343,-40.30911704964022
23.5996,23.5996,255.0,252.4684761982226,252.39523398710367,-33.32847619822259
23.619,23.619,259.0,252.48773647091525,252.41435230006894,-29.34773647091525
23.6385,23.6385,278.0,252.50709642770485,252.4335691610392,-10.367096427704851
23.6579,23.6579,259.0,252.5263575402427,252.45268747400448,-29.386357540242713
23.6774,23.6774,267.0,252.5457183455061,252.47190433497474,-21.405718345506088
23.6968,23.6968,270.0,252.56498028350828,252.49102264794,-18.424980283508276
23.7163,23.7163,227.0,252.58434195450252,252.51023950891027,-61.44434195450252
23.7358,23.7358,251.0,252.60370402240986,252.5294563698805,-37.46370402240986
23.7552,23.7552,227.0,252.62296723456078,252.54857468284578,-61.482967234560775
23.7747,23.7747,231.0,252.64233016244665,252.56779154381604,-57.502330162446654
23.7941,23.7941,267.0,252.66159421731896,252.58690985678132,-21.521594217318963
23.8136,23.8136,273.0,252.68095801956426,252.60612671775158,-15.540958019564258
23.833,23.833,247.0,252.70022294591976,252.62524503071685,-41.56022294591976
23.8525,23.8525,257.0,252.71958760526738,252.64446189168711,-31.579587605267378
23.872,23.872,238.0,252.73895270179463,252.66367875265735,-50.59895270179463
23.8914,23.8914,264.0,252.75821892243218,252.68279706562262,-24.618218922432177
23.9109,23.9109,258.0,252.77758491057597,252.70201392659288,-30.637584910575967
23.9303,23.9303,247.0,252.7968520084491,252.72113223955816,-41.65685200844909
23.9498,23.9498,232.0,252.8162188709523,252.74034910052842,-56.6762188709523
23.9692,23.9692,269.0,252.8354868661943,252.7594674134937,-19.695486866194287
23.9887,23.9887,282.0,252.85485460593307,252.77868427446396,-6.71485460593307
24.0082,24.0082,252.0,252.8742228087372,252.7979011354342,-36.73422280873719
24.0276,24.0276,249.0,252.89349213277538,252.81701944839946,-39.75349213277538
24.0471,24.0471,249.0,252.91286125308164,252.83623630936972,-39.77286125308164
24.0665,24.0665,244.0,252.9321314744887,252.855354622335,-44.7921314744887
24.086,24.086,253.0,252.95150147203054,252.87457148330526,-35.81150147203054
24.1054,24.1054,245.0,252.9707726195683,252.89368979627054,-43.83077261956829
24.1249,24.1249,255.0,252.9901435489932,252.9129066572408,-33.85014354899319
24.1444,24.1444,248.0,253.00951495011196,252.93212351821103,-40.86951495011196
24.1638,24.1638,238.0,253.02878746671243,252.9512418311763,-50.88878746671243
24.1833,24.1833,246.0,253.048159779581,252.97045869214656,-42.908159779581
24.2027,24.2027,254.0,253.0674332223122,252.98957700511184,-34.92743322231219
24.2222,24.2222,241.0,253.0868064670638,253.0087938660821,-47.94680646706381
24.2416,24.2416,245.0,253.10608083592567,253.02791217904738,-43.966080835925666
24.2611,24.2611,250.0,253.1254550499507,253.04712904001764,-38.98545504995069
24.2805,24.2805,242.0,253.1447303650765,253.0662473529829,-47.0047303650765
24.3,24.3,259.0,253.1641055224893,253.08546421395317,-30.024105522489307
24.3195,24.3195,271.0,253.1834811372151,253.1046810749234,-18.043481137215096
24.3389,24.3389,225.0,253.20275788755583,253.12379938788868,-64.06275788755583
24.3584,24.3584,231.0,253.22213446867886,253.14301624885894,-58.08213446867886
24.3778,24.3778,263.0,253.24141218541686,253.16213456182422,-26.101412185416862
24.3973,24.3973,255.0,253.26078974731806,253.18135142279448,-34.12078974731806
24.4167,24.4167,267.0,253.28006841894856,253.20046973575975,-22.14006841894856
24.4362,24.4362,254.0,253.29944695299932,253.21968659673,-35.15944695299932
24.4557,24.4557,249.0,253.31882599325814,253.23890345770025,-40.178825993258144
24.4751,24.4751,229.0,253.33048832998924,253.25040396603697,-60.190488329989236
24.4946,24.4946,247.0,253.34160787614272,253.26136034924752,-42.20160787614272
24.514,24.514,260.0,253.3526708992023,253.27226054587751,-29.21267089920231
24.5335,24.5335,249.0,253.3637914232577,253.28321692908804,-40.22379142325771
24.5529,24.5529,258.0,253.37485543284782,253.29411712571803,-31.234855432847823
24.5724,24.5724,259.0,253.3859769837003,253.30507350892856,-30.245976983700288
24.5919,24.5919,246.0,253.39709905514178,253.3160298921391,-43.25709905514178
24.6113,24.6113,250.0,253.40816457760374,253.3269300887691,-39.26816457760374
24.6308,24.6308,245.0,253.41928763269956,253.33788647197963,-44.279287632699564
24.6502,24.6502,274.0,253.43035418483475,253.34878666860962,-15.290354184834754
24.6697,24.6697,236.0,253.44147827248,253.35974305182015,-53.30147827248
24.6891,24.6891,257.0,253.4525458427837,253.37064324845014,-32.312545842783706
24.7086,24.7086,260.0,253.46367098311165,253.38159963166066,-29.323670983111654
24.7281,24.7281,242.0,253.4747966411524,253.39255601487122,-47.33479664115241
24.7475,24.7475,249.0,253.48586576747073,253.4034562115012,-40.34586576747073
24.767,24.767,273.0,253.49699245230852,253.41441259471173,-16.356992452308518
24.7864,24.7864,236.0,253.5080626255572,253.42531279134172,-53.36806262555719
24.8059,24.8059,249.0,253.51919039183952,253.43626917455225,-40.379190391839515
24.8253,24.8253,257.0,253.53026161201853,253.44716937118224,-32.390261612018534
24.8448,24.8448,267.0,253.54139044824066,253.4581257543928,-22.40139044824066
24.8643,24.8643,269.0,253.55251979642324,253.46908213760332,-20.41251979642324
24.8837,24.8837,248.0,253.56359262438812,253.4799823342333,-41.42359262438812
24.9032,24.9032,267.0,253.57472307702466,253.49093871744384,-22.434723077024657
24.9226,24.9226,261.0,253.58579697492934,253.50183891407383,-28.445796974929337
24.9421,24.9421,271.0,253.59692851188663,253.51279529728438,-18.45692851188663
24.9615,24.9615,246.0,253.60800349411198,253.52369549391435,-43.46800349411198
24.981,24.981,259.0,253.61913611826617,253.5346518771249,-30.47913611826617
25.0005,25.0005,269.0,253.63026930327584,253.54560826033543,-20.490269303275838
25.0199,25.0199,258.0,253.64134593930604,253.55650845696542,-31.501345939306034
25.0394,25.0394,266.0,253.65248024315062,253.56746484017594,-23.51248024315062
25.0588,25.0588,246.0,253.66355798651097,253.57836503680593,-43.523557986510966
25.0783,25.0783,240.0,253.67469337755244,253.5893214200165,-49.53469337755244
25.0977,25.0977,273.0,253.68577225988096,253.60022161664645,-16.545772259880962
25.1172,25.1172,263.0,253.6969087927668,253.611177999857,-26.556908792766805
25.1367,25.1367,245.0,253.70804591527,253.62213438306753,-44.56804591526999
25.1561,25.1561,241.0,253.71912647153658,253.63303457969752,-48.57912647153658
25.1756,25.1756,268.0,253.73026471575088,253.64399096290808,-21.590264715750877
25.195,25.195,260.0,253.74134641961416,253.65489115953804,-29.60134641961416
25.2145,25.2145,274.0,253.75248581717753,253.6658475427486,-15.612485817177529
25.2339,25.2339,225.0,253.76356866863753,253.67674773937856,-64.62356866863753
25.2534,25.2534,250.0,253.77470925981655,253.6877041225891,-39.634709259816546
25.2729,25.2729,281.0,253.78585041472724,253.69866050579964,-8.645850414727235
25.2923,25.2923,266.0,253.79693501490607,253.70956070242963,-23.656935014906068
25.3118,25.3118,276.0,253.8086453927897,253.72051708564018,-13.668645392789713
25.3312,25.3312,229.0,253.8197314901656,253.73141728227014,-60.679731490165594
25.3507,25.3507,288.0,253.83087533195882,253.7423736654807,-1.6908753319588214
25.3701,25.3701,244.0,253.84196260908192,253.75327386211066,-45.70196260908192
25.3896,25.3896,246.0,253.85310764776554,253.76423024532122,-43.71310764776554
25.4091,25.4091,246.0,253.86425328509364,253.77518662853177,-43.72425328509364
25.4285,25.4285,235.0,253.87534236333317,253.78608682516173,-54.735342363333174
25.448,25.448,240.0,253.8864892265413,253.7970432083723,-49.7464892265413
25.4674,25.4674,256.0,253.8975795190422,253.80794340500225,-33.75757951904221
25.4869,25.4869,251.0,253.90872759645475,253.8188997882128,-38.76872759645475
25.5063,25.5063,249.0,253.9198191321497,253.82979998484277,-40.77981913214971
25.5258,25.5258,252.0,253.93096841502427,253.84075636805332,-37.79096841502427
25.5453,25.5453,252.0,253.94211835682927,253.85171275126388,-37.80211835682927
25.5647,25.5647,269.0,253.9532117283257,253.86261294789384,-20.813211728325697
25.5842,25.5842,234.0,253.964362933458,253.8735693311044,-55.824362933458005
25.6036,25.6036,251.0,253.97545755361608,253.88446952773435,-38.83545755361608
25.6231,25.6231,256.0,253.98660998445757,253.8954259109449,-33.84660998445757
25.6425,25.6425,246.0,253.99799003384996,253.90632610757487,-43.85799003384996
25.662,25.662,271.0,254.00914390197872,253.91728249078542,-18.869143901978717
25.6815,25.6815,267.0,254.02029843501805,253.92823887399598,-22.880298435018048
25.7009,25.7009,267.0,254.03139638558923,253.93913907062594,-22.891396385589232
25.7204,25.7204,262.0,254.0425521991845,253.9500954538365,-27.902552199184512
25.7398,25.7398,264.0,254.05365144187328,253.96099565046646,-25.913651441873284
25.7593,25.7593,265.0,254.0648085363092,253.971952033677,-24.924808536309186
25.7787,25.7787,241.0,254.07590907675407,253.982852230307,-48.93590907675407
25.7982,25.7982,258.0,254.0870675180404,253.99380861351753,-31.947067518040413
25.8177,25.8177,253.0,254.09822660675252,254.00476499672808,-36.95822660675252
25.8371,25.8371,262.0,254.10932911578723,254.01566519335805,-27.969329115787232
25.8566,25.8566,251.0,254.12048951119712,254.0266215765686,-38.98048951119712
25.876,25.876,285.0,254.1315933614723,254.0375217731986,-4.991593361472312
25.8955,25.8955,270.0,254.14275512956135,254.04847815640912,-20.00275512956135
25.9149,25.9149,251.0,254.1538603064114,254.0593783530391,-39.01386030641139
25.9344,25.9344,260.0,254.1650234155701,254.07033473624963,-30.02502341557009
25.9539,25.9539,262.0,254.17618720111562,254.0812911194602,-28.036187201115624
25.9733,25.9733,252.0,254.1872944182892,254.09219131609015,-38.04729441828921
25.9928,25.9928,250.0,254.19845958821793,254.1031476993007,-40.05845958821793
26.0122,26.0122,272.0,254.20956818376615,254.1140478959307,-18.06956818376615
26.0317,26.0317,242.0,254.2207347407834,254.12500427914122,-48.0807347407834
26.0511,26.0511,269.0,254.23184470061003,254.1359044757712,-21.091844700610025
26.0706,26.0706,257.0,254.2430126157832,254.14686085898174,-33.103012615783186
26.0901,26.0901,247.0,254.25418127640006,254.1578172421923,-43.11418127640006
26.1095,26.1095,315.0,254.26529333134005,254.16871743882228,24.874706668659954
26.129,26.129,274.0,254.27646341934047,254.1796738220328,-16.136463419340473
26.1484,26.1484,241.0,254.28757689015933,254.1905740186628,-49.14757689015933
26.1679,26.1679,229.0,254.29874837111456,254.20153040187333,-61.158748371114555
26.1873,26.1873,278.0,254.30986326347917,254.21243059850332,-12.169863263479172
26.2068,26.2068,253.0,254.32103618318038,254.22338698171387,-37.18103618318038
26.2263,26.2263,284.0,254.33220985393527,254.2343433649244,-6.1922098539352675
26.2457,26.2457,233.0,254.34332691929797,254.2452435615544,-57.203326919297965
26.2652,26.2652,282.0,254.35450202905503,254.25619994476492,-8.214502029055026
26.2846,26.2846,231.0,254.36562055617316,254.2671001413949,-59.225620556173155
26.3041,26.3041,251.0,254.37679711640865,254.27805652460543,-39.23679711640865
26.3235,26.3235,238.0,254.3879171082153,254.28895672123542,-52.247917108215304
26.343,26.343,275.0,254.39909519647233,254.29991310444598,-15.25909519647233
26.3625,26.3625,261.0,254.41027400984044,254.3108694876565,-29.270274009840435
26.3819,26.3819,248.0,254.4213962378073,254.3217696842865,-42.2813962378073
26.4014,26.4014,259.0,254.43257655630129,254.33272606749702,-31.292576556301285
26.4208,26.4208,237.0,254.4437002778324,254.343626264127,-53.30370027783239
26.4403,26.4403,262.0,254.45488213875728,254.35458264733757,-28.314882138757284
26.4597,26.4597,251.0,254.46600738833834,254.36548284396753,-39.32600738833834
26.4792,26.4792,245.0,254.47719075145602,254.37643922717808,-45.33719075145602
26.4987,26.4987,267.0,254.48837488581756,254.3873956103886,-23.348374885817563
26.5181,26.5181,258.0,254.49950244035944,254.3982958070186,-32.359502440359435
26.5376,26.5376,232.0,254.5106881518369,254.40925219022913,-58.37068815183689
26.557,26.557,249.0,254.5218172746668,254.42015238685912,-41.3818172746668
26.5765,26.5765,265.0,254.5330045487084,254.43110877006967,-25.39300454870839
26.5959,26.5959,244.0,254.54413521134921,254.44200896669963,-46.404135211349214
26.6154,26.6154,259.0,254.55532403044162,254.4529653499102,-31.415324030441624
26.6349,26.6349,245.0,254.5665136929672,254.4639217331207,-45.42651369296719
26.6543,26.6543,248.0,254.5776467467404,254.4748219297507,-42.43764674674041
26.6738,26.6738,235.0,254.5888380150583,254.48577831296126,-55.448838015058286
26.6932,26.6932,235.0,254.5999726688714,254.49667850959122,-55.4599726688714
26.7127,26.7127,270.0,254.6111655371438,254.50763489280178,-20.47116553714379
26.7321,26.7321,232.0,254.62230181679706,254.51853508943174,-58.48230181679706
26.7516,26.7516,248.0,254.6334962964433,254.5294914726423,-42.4934962964433
26.7711,26.7711,264.0,254.64469165096136,254.54044785585282,-26.504691650961362
26.7905,26.7905,239.0,254.6558303737746,254.5513480524828,-51.51583037377459
26.81,26.81,258.0,254.66702736566603,254.56230443569336,-32.52702736566603
26.8294,26.8294,260.0,254.67816774313815,254.57320463232332,-30.538167743138146
26.8489,26.8489,247.0,254.68936638393615,254.58416101553388,-43.549366383936146
26.8683,26.8683,248.0,254.7005084563337,254.59506121216384,-42.56050845633369
26.8878,26.8878,253.0,254.71170880364733,254.6060175953744,-37.571708803647326
26.9073,26.9073,264.0,254.72291000242475,254.61697397858495,-26.582910002424754
26.9267,26.9267,252.0,254.73405459267758,254.6278741752149,-38.59405459267758
26.9462,26.9462,240.0,254.74525748951288,254.63883055842547,-50.60525748951288
26.9656,26.9656,281.0,254.75640378912902,254.64973075505543,-9.616403789129023
26.9851,26.9851,265.0,254.76760843821415,254.66068713826598,-25.627608438214153
27.0045,27.0045,248.0,254.7787564702885,254.67158733489595,-42.6387564702885
27.024,27.024,269.0,254.78996283739397,254.6825437181065,-21.64996283739397
27.0434,27.0434,236.0,254.80111263020433,254.6934439147365,-54.66111263020433
27.0629,27.0629,246.0,254.81232072971105,254.70440029794702,-44.672320729711046
27.0824,27.0824,283.0,254.82352976431864,254.71535668115757,-7.683529764318635
27.1018,27.1018,268.0,254.83468220182095,254.72625687778753,-22.694682201820953
27.1213,27.1213,279.0,254.84589302057262,254.7372132609981,-11.705893020572617
27.1407,27.1407,254.0,254.8570472135141,254.74811345762805,-36.71704721351411
27.1602,27.1602,261.0,254.8682598133913,254.7590698408386,-29.72825981339129
27.1796,27.1796,260.0,254.8794158333064,254.7699700374686,-30.73941583330641
27.1991,27.1991,259.0,254.89063023449933,254.78092642067912,-31.750630234499326
27.2186,27.2186,247.0,254.90184559983965,254.79188280388968,-43.761845599839646
27.238,27.238,279.0,254.91300433045654,254.80278300051964,-11.773004330456544
27.2575,27.2575,259.0,254.92422150576965,254.8137393837302,-31.78422150576965
27.2769,27.2769,255.0,254.93538210684457,254.82463958036018,-35.79538210684457
27.2964,27.2964,238.0,254.9466011352162,254.8355959635707,-52.80660113521621
27.3158,27.3158,270.0,254.95776359786433,254.8464961602007,-20.817763597864328
27.3353,27.3353,275.0,254.96898452827503,254.85745254341123,-15.82898452827503
27.3548,27.3548,264.0,254.98020641101525,254.86840892662178,-26.840206411015245
27.3742,27.3742,269.0,254.9913716736692,254.87930912325177,-21.851371673669192
27.3937,27.3937,259.0,255.0025954500192,254.8902655064623,-31.862595450019185
27.4131,27.4131,261.0,255.0137626376647,254.9011657030923,-29.87376263766471
27.4326,27.4326,259.0,255.02498835036866,254.91212208630282,-31.88498835036866
27.452,27.452,244.0,255.03615744574864,254.9230222829328,-46.89615744574864
27.4715,27.4715,266.0,255.04738510369134,254.93397866614333,-24.90738510369134
27.491,27.491,257.0,255.05861373122065,254.9449350493539,-33.918613731220645
27.5104,27.5104,244.0,255.0697857503962,254.95583524598388,-46.92978575039619
27.5299,27.5299,260.0,255.08101638626937,254.9667916291944,-30.941016386269368
27.5493,27.5493,250.0,255.0921903677984,254.9776918258244,-40.952190367798394
27.5688,27.5688,272.0,255.10342299512854,254.98864820903492,-18.96342299512854
27.5882,27.5882,259.0,255.11459896745967,254.9995484056649,-31.97459896745967
27.6077,27.6077,257.0,255.1258335658288,255.01050478887547,-33.9858335658288
27.6272,27.6272,278.0,255.1370691800312,255.021461172086,-12.997069180031204
27.6466,27.6466,244.0,255.14824819966287,255.03236136871598,-47.00824819966287
27.6661,27.6661,296.0,255.15948588554213,255.0433177519265,4.9805141144578755
27.6855,27.6855,249.0,255.17066692248792,255.0542179485565,-42.030666922487924
27.705,27.705,248.0,255.18190663684436,255.06517433176703,-43.04190663684436
27.7244,27.7244,273.0,255.19308977687726,255.07607452839702,-18.053089776877258
27.7439,27.7439,286.0,255.20433154585282,255.08703091160757,-5.0643315458528235
27.7634,27.7634,251.0,255.2155744168617,255.0979872948181,-40.0755744168617
27.7828,27.7828,235.0,255.22676066169032,255.1088874914481,-56.08676066169032
27.8023,27.8023,241.0,255.23800561588078,255.1198438746586,-50.09800561588078
27.8217,27.8217,278.0,255.24919395559502,255.1307440712886,-13.109193955595018
27.8412,27.8412,218.0,255.26044104775693,255.14170045449916,-73.12044104775693
27.8606,27.8606,281.0,255.27163155389118,255.15260065112912,-10.131631553891182
27.8801,27.8801,260.0,255.28288078687223,255.16355703433968,-31.142880786872226
27.8996,27.8996,278.0,255.29413112450652,255.1745134175502,-13.15413112450652
27.919,27.919,249.0,255.30532486794021,255.1854136141802,-42.165324867940214
27.9385,27.9385,268.0,255.3165773494122,255.19636999739075,-23.1765773494122
27.9579,27.9579,242.0,255.32777326231295,255.2072701940207,-49.187773262312945
27.9774,27.9774,249.0,255.3390279966328,255.21822657723126,-42.19902799663281
27.9968,27.9968,237.0,255.35022609919082,255.22912677386122,-54.21022609919082
28.0163,28.0163,280.0,255.36148308342544,255.24008315707178,-11.22148308342544
28.0358,28.0358,279.0,255.3727411296546,255.2510395402823,-12.232741129654599
28.0552,28.0552,253.0,255.38394261041648,255.2619397369123,-38.24394261041648
28.0747,28.0747,247.0,255.3952029410177,255.27289612012285,-44.255202941017686
28.0941,28.0941,270.0,255.40640666896047,255.2837963167528,-21.26640666896047
28.1136,28.1136,231.0,255.41766931024637,255.29475269996337,-60.27766931024637
28.133,28.133,267.0,255.4288753108002,255.30565289659333,-24.288875310800208
28.1525,28.1525,271.0,255.4401402453144,255.31660927980388,-20.30014024531441
28.172,28.172,255.0,255.4514063250616,255.32756566301444,-36.31140632506161
28.1914,28.1914,257.0,255.46261581610432,255.3384658596444,-34.32261581610432
28.2109,28.2109,258.0,255.47388427240372,255.34942224285496,-33.33388427240372
28.2303,28.2303,254.0,255.4850960941505,255.36032243948492,-37.34509609415049
28.2498,28.2498,243.0,255.49636690123032,255.37127882269547,-48.35636690123032
28.2692,28.2692,288.0,255.50758111368245,255.38217901932543,-3.367581113682448
28.2887,28.2887,235.0,255.51885427148576,255.393135402536,-56.378854271485764
28.3082,28.3082,259.0,255.53012869241712,255.40409178574654,-32.39012869241712
28.3276,28.3276,253.0,255.54134647290113,255.4149919823765,-38.401346472901125
28.3471,28.3471,236.0,255.55262332232675,255.42594836558706,-55.41262332232675
28.3665,28.3665,256.0,255.56384351117177,255.43684856221702,-35.42384351117177
28.386,28.386,245.0,255.57512280330178,255.44780494542758,-46.43512280330178
28.4054,28.4054,244.0,255.58634548081318,255.45870514205757,-47.44634548081318
28.4249,28.4249,263.0,255.59762723014236,255.4696615252681,-28.457627230142364
28.4444,28.4444,265.0,255.608910248295,255.48061790847865,-26.46891024829499
28.4638,28.4638,279.0,255.6201366576952,255.4915181051086,-12.480136657695212
28.4833,28.4833,260.0,255.63142215033258,255.50247448831917,-31.491422150332582
28.5027,28.5027,254.0,255.6426510658271,255.51337468494913,-37.502651065827095
28.5222,28.5222,263.0,255.65393913933949,255.52433106815968,-28.513939139339485
28.5416,28.5416,289.0,255.66517057217678,255.53523126478967,-2.5251705721767763
28.5611,28.5611,276.0,255.67646124379277,255.5461876480002,-15.536461243792772
28.5806,28.5806,237.0,255.68775314399414,255.55714403121075,-54.54775314399414
28.6,28.6,245.0,255.69898847585202,255.56804422784072,-46.55898847585202
28.6195,28.6195,233.0,255.71028301430968,255.57900061105127,-58.57028301430968
28.6389,28.6389,258.0,255.72152092410948,255.58990080768126,-33.58152092410948
28.6584,28.6584,248.0,255.73281812986997,255.6008571908918,-43.59281812986997
28.6778,28.6778,256.0,255.74405867766984,255.61175738752178,-35.60405867766984
28.6973,28.6973,255.0,255.75535851320043,255.6227137707323,-36.615358513200434
28.7168,28.7168,244.0,255.7666596665065,255.63367015394286,-47.62665966650651
28.7362,28.7362,273.0,255.77790423677504,255.64457035057282,-18.637904236775043
28.7557,28.7557,242.0,255.7892081379171,255.65552673378338,-49.649208137917086
28.7751,28.7751,279.0,255.80045538989785,255.66642693041337,-12.660455389897848
28.7946,28.7946,267.0,255.81176202409628,255.6773833136239,-24.67176202409628
28.814,28.814,233.0,255.82301203516147,255.68828351025388,-58.68301203516147
28.8335,28.8335,258.0,255.83432137974853,255.6992398934644,-33.69432137974853
28.853,28.853,256.0,255.84563216003457,255.71019627667496,-35.70563216003457
28.8724,28.8724,217.0,255.8568863142827,255.72109647330495,-74.71688631428269
28.8919,28.8919,256.0,255.86819990271906,255.73205285651548,-35.728199902719055
28.9113,28.9113,269.0,255.87945684771807,255.74295305314547,-22.739456847718074
28.9308,28.9308,247.0,255.89077325583798,255.753909436356,-44.750773255837984
28.9502,28.9502,242.0,255.90203308368268,255.764809632986,-49.76203308368268
28.9697,28.9697,255.0,255.913352328487,255.7757660161965,-36.77335232848701
28.9892,28.9892,257.0,255.9246730923711,255.78672239940707,-34.78467309237111
29.0086,29.0086,246.0,255.93593719003616,255.79762259603706,-45.795937190036156
29.0281,29.0281,268.0,255.9472607766508,255.80857897924759,-23.807260776650807
29.0475,29.0475,244.0,255.95852782328524,255.81947917587758,-47.81852782328524
29.067,29.067,270.0,255.96985438196415,255.8304355590881,-21.829854381964154
29.0864,29.0864,220.0,255.98112434866383,255.8413357557181,-71.84112434866383
29.1059,29.1059,265.0,255.99245392226507,255.85229213892865,-26.85245392226507
29.1254,29.1254,241.0,256.0037849547455,255.86324852213917,-50.863784954745526
29.1448,29.1448,255.0,256.01505939854997,255.87414871876916,-36.875059398549965
29.1643,29.1643,241.0,256.02639346346604,255.8851051019797,-50.886393463466035
29.1837,29.1837,243.0,256.037670908125,255.89600529860968,-48.897670908124994
29.2032,29.2032,248.0,256.0490080600388,255.9069616818202,-43.90900806003877
29.2226,29.2226,286.0,256.0602885628197,255.9178618784502,-5.920288562819721
29.2421,29.2421,262.0,256.0716287817972,255.92881826166075,-29.931628781797187
29.2616,29.2616,242.0,256.08297052572067,255.93977464487128,-49.94297052572067
29.281,29.281,240.0,256.09425569796895,255.95067484150127,-51.95425569796895
29.3005,29.3005,245.0,256.1056006297557,255.9616312247118,-46.96560062975571
29.3199,29.3199,230.0,256.11688892092445,255.97253142134178,-61.97688892092445
29.3394,29.3394,248.0,256.12823699438485,255.98348780455234,-43.98823699438485
29.3588,29.3588,255.0,256.13952850197944,255.9943880011823,-36.99952850197944
29.3783,29.3783,258.0,256.1508797457614,256.00534438439286,-34.010879745761414
29.3978,29.3978,255.0,256.16223267282174,256.0163007676034,-37.022232672821744
29.4172,29.4172,264.0,256.17352897358796,256.0272009642334,-28.033528973587963
29.4367,29.4367,251.0,256.1848851345021,256.0381573474439,-41.04488513450211
29.4561,29.4561,298.0,256.19618471516947,256.0490575440739,5.943815284830535
29.4756,29.4756,248.0,256.20754414140464,256.06001392728444,-44.06754414140464
29.495,29.495,222.0,256.21884703358273,256.0709141239144,-70.07884703358273
29.5145,29.5145,256.0,256.2302097971573,256.08187050712496,-36.09020979715727
29.534,29.534,252.0,256.2415743156016,256.0928268903355,-40.10157431560161
29.5534,29.5534,237.0,256.25288217357917,256.1037270869655,-55.112882173579166
29.5729,29.5729,246.0,256.26424999504803,256.11468347017603,-46.12424999504803
29.5923,29.5923,258.0,256.2755612880129,256.125583666806,-34.13556128801291
29.6118,29.6118,278.0,256.2869325504776,256.13654005001655,-14.146932550477615
29.6312,29.6312,259.0,256.2982472440579,256.1474402466465,-33.158247244057904
29.6507,29.6507,268.0,256.30962201614824,256.15839662985707,-24.16962201614824
29.6702,29.6702,251.0,256.32099850890734,256.1693530130676,-41.18099850890734
29.6896,29.6896,259.0,256.33231841580965,256.1802532096976,-33.19231841580965
29.7091,29.7091,247.0,256.3436984184791,256.19120959290814,-45.20369841847911
29.7285,29.7285,266.0,256.3550218295394,256.2021097895381,-26.215021829539396
29.748,29.748,273.0,256.3664054457756,256.21306617274865,-19.226405445775626
29.7674,29.7674,280.0,256.3777324182898,256.2239663693786,-12.23773241828978
29.7869,29.7869,243.0,256.3891196305795,256.23492275258917,-49.2491196305795
29.8063,29.8063,247.0,256.4004502054119,256.24582294921913,-45.260450205411914
29.8258,29.8258,233.0,256.41184098513565,256.2567793324297,-59.271840985135654
29.8453,29.8453,249.0,256.4232336811085,256.26773571564024,-43.28323368110851
29.8647,29.8647,253.0,256.4345697336155,256.2786359122702,-39.29456973361549
