Repository: KirillOsintsev/Fe-Cr-Ni-SRO-End-Quenching

# Tailoring Short-Range Order in Fe-Cr-Ni Alloys by End-Quenching\
\
This repository contains the supplementary data, computational inputs, and experimental results for the study: \
**"Tailoring Short-Range Order in Fe-Cr-Ni Alloys by End-Quenching"** by Osintsev et al.\
\

## Project Overview\
This study investigates how different cooling rates (achieved via end-quenching) influence the formation of Short-Range Order (SRO) in complex concentrated alloys. We combine analytical modeling (NIMM), first-principles electronic structure calculations (MuST), and experimental validation (electrical resistivity, micro-tensile tests, and electron microscopy).\
\

### Studied Alloys (at.%)\
*   **Fe60Ni20Cr20** (Low SRO effect)\
*   **Fe34Ni33Cr33** (Moderate SRO effect)\
*   **Fe20Ni50Cr30** (High SRO effect)\
\
---\
\

## Repository Structure\
\

### `01_Experimental_Data/`\
*   **Cooling_Rates/**: CSV files containing time-temperature data from K-type thermocouples positioned at 2.5 mm (Bottom), 45 mm (Middle), and 75 mm (Top) from the quenched end.\
*   **Mechanical_Tests/**: Raw stress-strain data for as-cast and quenched samples used to generate Figure 7.\
*   **Electrical_Resistivity/**: Measurements for all three alloys at different positions, including standard deviation calculations.\
*   **XRD_EBSD/**: Raw XRD patterns (.ascii) and EBSD grain size distribution data.\
\

### `02_Computational_MuST/`\
Inputs and outputs for the **MuST (Multiple Scattering Theory)** code:\
*   **KKR-CPA/**: Inputs for the random solid solution state calculations.\
*   **CA-CPA/**: Inputs incorporating SRO parameters obtained from NIMM.\
*   **DOS_Data/**: Calculated Density of States (DOS) at the Fermi level ($E_F$) used to explain resistivity changes.\
\

### `03_Analytical_NIMM/`\
*   **SRO_Parameters/**: Warren-Cowley parameters ($\\alpha_1$) calculated for 841 compositions in the Fe-Ni-Cr space (350 K to 1500 K).\
*   **Strengthening_Model/**: Implementation of the solute strengthening theory used to predict the yield strength changes.\
*   *Note: For the standalone calculator code, see: [KirillOsintsev/SRO-parameters-calculator](https://github.com/KirillOsintsev/SRO-parameters-calculator)*\
\

### `04_Media/`\
*   **End_Quench_Videos/**: High-speed video documentation of the water-jet quenching process.\
*   **Sample_Photos/**: Images of the rod specimens, the Jominy-style holder, and the machined micro-tensile specimens.\
*   **Microscopy_HighRes/**: High-resolution SEM and EBSD maps showing single-phase stability and grain morphologies.\
\

### `05_Manuscript/`\
*   Pre-print version of the article and the formatted Supplementary Information PDF.\
\
---\
\

## Key Experimental Conditions\
| Parameter | Value |\
| :--- | :--- |\
| Homogenization Temp | 950 \'b0C (1223 K) |\
| Holding Time | 1 Hour |\
| Quench Medium | Water Jet |\
| Cooling Rates | 27.3 K/s (Bottom) to 0.6 K/s (Top) |\
| Tensile Strain Rate | $1 \\times 10^\{-3\} \\text\{ s\}^\{-1\}$ |\
\

## Citation\
If you use this data or the models provided, please cite our work:\
> Osintsev, K., Yuce, Z., Raghuraman, V., & Chen, X.-Z. (2025). Tailoring Short-Range Order in Fe-Cr-Ni Alloys by End-Quenching. *Journal Name / Preprint DOI*.\
\

File: 01_Experimental_Data/XRD/Fe34Ni33Cr33/as-cast/Fe34Ni33Cr33_as_cast_calculated_profile.csv (part 1 of 7)
"limits",30.0009,100.0074
"masked X","X","obs","calc","bkg","diff"
30.0009,30.0009,201.0,191.4864251552763,191.29793862792522,-6.886425155276292
30.0204,30.0204,196.0,191.46319714711547,191.2742639438659,-11.863197147115464
30.0398,30.0398,184.0,191.44029740982222,191.2509181516872,-23.84029740982222
30.0593,30.0593,189.0,191.41728115134987,191.2274518446314,-18.817281151349867
30.0787,30.0787,189.0,191.394592458143,191.20431371250598,-18.794592458142994
30.0982,30.0982,166.0,191.3717887433864,191.18105650522108,-41.77178874338639
30.1177,30.1177,184.0,191.34909189261325,191.1579044726382,-23.749091892613244
30.1371,30.1371,196.0,191.32672153875455,191.13507950791234,-11.726721538754553
30.1566,30.1566,210.0,191.30423802116275,191.11213734083677,2.2957619788372554
30.176,30.176,188.0,191.28208004706997,191.08952131992177,-19.682080047069967
30.1955,30.1955,166.0,191.25981055690937,191.06678961801316,-41.65981055690937
30.2149,30.2149,158.0,191.2378662142514,191.0443837045287,-49.637866214251396
30.2344,30.2344,175.0,191.2158118617549,191.0218636592586,-32.6158118617549
30.2539,30.2539,169.0,191.19386531144264,190.99944957088385,-38.593865311442634
30.2733,30.2733,203.0,191.17224194625658,190.9773592958201,-4.572241946256575
30.2928,30.2928,177.0,191.1505091905942,190.95515541703043,-30.55050919059419
30.3122,30.3122,171.0,191.12909773292418,190.93327344781713,-36.52909773292418
30.3317,30.3317,186.0,191.10757721116957,190.9112781593679,-21.50757721116957
30.3511,30.3511,190.0,191.0863759003147,190.88960269252456,-17.48637590031469
30.3706,30.3706,189.0,191.06506533932185,190.86781374027308,-18.465065339321846
30.3901,30.3901,202.0,191.0438592949821,190.84612736450418,-5.443859294982097
30.4095,30.4095,198.0,191.02296919788677,190.8247575791936,-9.422969197886765
30.429,30.429,179.0,191.00197017860654,190.80327448626284,-28.40197017860654
30.4484,30.4484,193.0,190.98128555127622,190.78210643720783,-14.381285551276214
30.4679,30.4679,191.0,190.96049261690388,190.76082567753465,-16.360492616903876
30.4873,30.4873,181.0,190.94001262024378,190.73985848858453,-26.340012620243776
30.5068,30.5068,198.0,190.91942510468536,190.71877934013804,-9.319425104685358
30.5263,30.5263,193.0,190.89894039770536,190.69780103200685,-14.298940397705358
30.5457,30.5457,186.0,190.8787667688682,190.677134437092,-21.278766768868188
30.5652,30.5652,186.0,190.8584870809356,190.6563573021794,-21.258487080935588
30.5846,30.5846,205.0,190.83851759362327,190.63589097417253,-2.238517593623264
30.6041,30.6041,191.0,190.81844328106286,190.6153152656488,-16.218443281062854
30.6235,30.6235,173.0,190.79867844267656,190.59504967119872,-34.19867844267656
30.643,30.643,178.0,190.7788104840789,190.5746763259083,-29.178810484078888
30.6625,30.6625,194.0,190.7590462658719,190.5544047611129,-13.159046265871886
30.6819,30.6819,183.0,190.73959065759868,190.53444236024356,-24.13959065759868
30.7014,30.7014,173.0,190.72003384022773,190.51437418224316,-34.12003384022773
30.7208,30.7208,187.0,190.70078490149206,190.49461446558573,-20.100784901492055
30.7403,30.7403,203.0,190.68143608522476,190.47475012156937,-4.081436085224759
30.7597,30.7597,190.0,190.66239404129848,190.45519320344252,-17.062394041298482
30.7792,30.7792,184.0,190.6432533008883,190.43553286344104,-23.04325330088829
30.7987,30.7987,170.0,190.62421720874465,190.41597510964183,-37.02421720874465
30.8181,30.8181,198.0,190.60548710134535,190.3967238903203,-9.005487101345345
30.8376,30.8376,180.0,190.58666035225363,190.37737123860074,-26.98666035225363
30.857,30.857,175.0,190.56813867149762,190.35832428354303,-31.96813867149762
30.8765,30.8765,186.0,190.54952171522035,190.33917715099065,-20.94952171522035
30.8959,30.8959,180.0,190.5312088183925,190.32033473890814,-26.931208818392513
30.9154,30.9154,197.0,190.51280149949602,190.30139305854098,-9.91280149949602
30.9349,30.9349,183.0,190.4944992805899,190.2825542049149,-23.894499280589905
30.9543,30.9543,173.0,190.47649943144674,190.26401838327445,-33.87649943144674
30.9738,30.9738,190.0,190.4584066928814,190.24538464459994,-16.858406692881395
30.9932,30.9932,177.0,190.4406150873072,190.2270527007415,-29.840615087307206
31.0127,31.0127,198.0,190.4227312308359,190.20862349699453,-8.822731230835892
31.0321,31.0321,216.0,190.4051471595954,190.19049467235962,9.1948528404046
31.0516,31.0516,180.0,190.38747151356014,190.17226920199855,-26.787471513560142
31.0711,31.0711,174.0,190.36990022764942,190.15414580058464,-32.76990022764942
31.0905,31.0905,190.0,190.35262701519082,190.13632110663238,-16.752627015190818
31.11,31.11,209.0,190.3352635443025,190.1184010086287,2.264736455697495
31.1294,31.1294,169.0,190.3181968401986,190.10077824539283,-37.718196840198594
31.1489,31.1489,184.0,190.30104070923016,190.08306095130501,-22.701040709230163
31.1683,31.1683,188.0,190.28418024770323,190.06563987846476,-18.68418024770323
31.1878,31.1878,173.0,190.26723117276086,190.04812490860024,-33.66723117276086
31.2073,31.2073,170.0,190.25038552146373,190.03071107581732,-36.650385521463726
31.2267,31.2267,192.0,190.2338333597042,190.01359126965602,-14.633833359704191
31.2462,31.2462,181.0,190.21719297607203,189.99637800220503,-25.617192976072026
31.2656,31.2656,188.0,190.2008441266158,189.97945676731848,-18.600844126615804
31.2851,31.2851,202.0,190.18440710738858,189.96244204967255,-4.584407107388579
31.3045,31.3045,202.0,190.16825950515184,189.9457173224846,-4.568259505151836
31.324,31.324,181.0,190.15202397799516,189.92889923272014,-25.552023977995155
31.3435,31.3435,177.0,190.13588904539185,189.91217936294342,-29.535889045391848
31.3629,31.3629,173.0,190.12004139802826,189.89574726304585,-33.52004139802826
31.3824,31.3824,199.0,190.10410655171282,189.87922251886425,-7.504106551712816
31.4018,31.4018,193.0,190.0884570678617,189.86298369934946,-13.488457067861695
31.4213,31.4213,177.0,190.0727206147567,189.84665232688613,-29.47272061475669
31.4407,31.4407,185.0,190.05726783228067,189.8306052363088,-21.45726783228067
31.4602,31.4602,173.0,190.04172832573315,189.81446585965017,-33.441728325733145
31.4797,31.4797,193.0,190.02628703307542,189.79842208417472,-13.426287033075418
31.4991,31.4991,168.0,190.01112650803344,189.7826596839102,-38.41112650803344
31.5186,31.5186,184.0,189.99587935147423,189.76680489888707,-22.39587935147423
31.538,31.538,188.0,189.98091073520916,189.7512292430404,-18.380910735209163
31.5575,31.5575,211.0,189.96585488541893,189.73556063526746,4.634145114581067
31.5769,31.5769,186.0,189.95107509783776,189.7201686327216,-20.351075097837757
31.5964,31.5964,186.0,189.93620778370206,189.70468330766434,-20.336207783702058
31.6159,31.6159,193.0,189.92143418628592,189.6892890055952,-13.32143418628592
31.6353,31.6353,192.0,189.90693342814632,189.67416813064182,-14.306933428146316
31.6548,31.6548,176.0,189.89234500728503,189.65895370032106,-30.29234500728503
31.6742,31.6742,201.0,189.87802759381694,189.6440107662428,-5.278027593816937
31.6937,31.6937,173.0,189.86362238379277,189.62897419620248,-33.26362238379277
31.7131,31.7131,203.0,189.84948621923738,189.6142071530397,-3.249486219237376
31.7326,31.7326,209.0,189.83526242898364,189.59934641541335,2.7647375710163615
31.7521,31.7521,199.0,189.82112878137178,189.58457312561995,-7.221128781371782
31.7715,31.7715,207.0,189.80726153421648,189.57006672486213,0.7927384657835219
31.791,31.791,190.0,189.79330738390075,189.5554673941068,-16.193307383900752
31.8104,31.8104,188.0,189.7796188374699,189.541134090329,-18.17961883746991
31.8299,31.8299,185.0,189.76584476424526,189.526709141846,-21.165844764245257
31.8493,31.8493,193.0,189.75233561366005,189.51254964841272,-13.15233561366005
31.8688,31.8688,180.0,189.73874240370412,189.4982998225005,-26.13874240370412
31.8883,31.8883,189.0,189.72524008781951,189.4841381170124,-17.125240087819513
31.9077,31.9077,186.0,189.71200195861024,189.47024100229848,-20.112001958610243
31.9272,31.9272,170.0,189.6986817869458,189.45625553816274,-36.0986817869458
31.9466,31.9466,189.0,189.68562506259053,189.44253405162976,-17.08562506259053
31.9661,31.9661,191.0,189.67248747342813,189.42872526762045,-15.072487473428133
31.9855,31.9855,201.0,189.65961231031665,189.4151794412535,-5.059612310316645
32.005,32.005,195.0,189.6466572061682,189.4015472450627,-11.046657206168184
32.0245,32.0245,181.0,189.6337938501437,189.38800375993418,-25.033793850143688
32.0439,32.0439,170.0,189.62119201771432,189.374722279177,-36.02119201771432
32.0634,32.0634,186.0,189.60851243142224,189.3613564665536,-20.00851243142224
32.0828,32.0828,185.0,189.5960935553417,189.3482518928598,-20.996093555341695
32.1023,32.1023,164.0,189.5835978592417,189.33506386650456,-41.983597859241705
32.1217,32.1217,198.0,189.57136196426578,189.3221360443366,-7.971361964265775
32.1412,32.1412,187.0,189.55904968110406,189.30912528942093,-18.959049681104055
32.1607,32.1607,193.0,189.5468291673505,189.29620300678855,-12.946829167350494
32.1801,32.1801,206.0,189.53486614657874,189.2835387337617,0.06513385342126554
32.1996,32.1996,191.0,189.52282776814795,189.27079230976975,-14.922827768147947
32.219,32.219,191.0,189.51104590456768,189.25830284413138,-14.911045904567679
32.2385,32.2385,224.0,189.49918973537092,189.24573227197916,18.100810264629082
32.2579,32.2579,180.0,189.48758945729375,189.23341793421352,-25.88758945729375
32.2774,32.2774,182.0,189.4759161847795,189.22102370538707,-23.87591618477949
32.2969,32.2969,159.0,189.4643347410347,189.2087180431386,-46.86433474103469
32.3163,32.3163,193.0,189.45300804523913,189.19666749255512,-12.853008045239129
32.3358,32.3358,175.0,189.44160960889812,189.18453819101964,-30.841609608898118
32.3552,32.3552,166.0,189.43046433488277,189.17266248065818,-39.83046433488277
32.3747,32.3747,192.0,189.4192476837264,189.16070824673088,-13.81924768372641
32.3941,32.3941,198.0,189.4082821728149,189.14900558375888,-7.8082821728148915
32.4136,32.4136,204.0,189.39724501261745,189.13722399895903,-1.797245012617445
32.4331,32.4331,184.0,189.38629687872088,189.12552814165252,-21.786296878720883
32.4525,32.4525,195.0,189.375597185503,189.1140810168779,-10.77559718550301
32.472,32.472,176.0,189.36482605672603,189.10255513247918,-29.76482605672603
32.4914,32.4914,168.0,189.35430165965604,189.09127641316306,-37.75430165965604
32.5109,32.5109,194.0,189.34370620064254,189.0799191301311,-11.743706200642542
32.5303,32.5303,214.0,189.33335540488466,189.0688070099852,8.266644595115345
32.5498,32.5498,213.0,189.3229332250369,189.05761597350144,7.277066774963096
32.5692,32.5692,174.0,189.3127539160221,189.04666819695524,-31.712753916022102
32.5887,32.5887,202.0,189.3025035921692,189.03564179869997,-3.7025035921691867
32.6082,32.6082,191.0,189.29233899197447,189.0246974692104,-14.692338991974474
32.6276,32.6276,200.0,189.28241510130604,189.01399425547987,-5.6824151013060415
32.6471,32.6471,194.0,189.272420880662,189.00321301614136,-11.672420880661996
32.6665,32.6665,196.0,189.2626663888002,188.99267178656612,-9.662666388800197
32.686,32.686,194.0,189.25284244757512,188.98205343634424,-11.652842447575118
32.7054,32.7054,153.0,189.24325749639294,188.97167437175665,-52.64325749639294
32.7249,32.7249,185.0,189.23360464011571,188.96121942188483,-20.633604640115713
32.7444,32.7444,148.0,189.2240373166436,188.95084628177452,-57.6240373166436
32.7638,32.7638,191.0,189.21470738550403,188.94071081966564,-14.614707385504026
32.7833,32.7833,189.0,189.20530959835136,188.93049960696126,-16.60530959835136
32.8027,32.8027,205.0,189.19614700307608,188.92052374374512,-0.5961470030760765
32.8222,32.8222,202.0,189.18691616888037,188.91047162741245,-3.5869161688803715
32.8416,32.8416,188.0,189.17791830853727,188.90065277801443,-17.57791830853727
32.8611,32.8611,204.0,189.16885247598682,188.8907577188503,-1.568852475986823
32.8806,32.8806,180.0,189.15986882084096,188.88094089408386,-25.559868820840954
32.9,32.9,191.0,189.15111598146865,188.87135515450524,-14.551115981468648
32.9195,32.9195,200.0,189.14229584566957,188.8616937596016,-5.542295845669564
32.9389,32.9389,179.0,189.13370508065802,188.8522620714003,-26.533705080658017
32.9584,32.9584,178.0,189.1250477654936,188.84275528472756,-27.525047765493603
32.9778,32.9778,181.0,189.11661864560392,188.83347702512862,-24.51661864560392
32.9973,32.9973,194.0,189.10812327278984,188.82412401128667,-11.508123272789838
33.0168,33.0168,186.0,189.09970864723675,188.8148475201529,-19.49970864723675
33.0362,33.0362,182.0,189.09151988618936,188.80579713964275,-23.49151988618936
33.0557,33.0557,182.0,189.08326525298716,188.79667217202947,-23.48326525298716
33.0751,33.0751,170.0,189.07523474911582,188.78777160422553,-35.47523474911582
33.0946,33.0946,176.0,189.06713832083744,188.77879633228065,-29.467138320837442
33.114,33.114,187.0,189.05926398459516,188.77004329809827,-18.45926398459516
33.1335,33.1335,199.0,189.05132294699368,188.7612147693804,-6.4513229469936775
33.153,33.153,173.0,189.0434586018275,188.7524584528792,-32.443458601827494
33.1724,33.1724,189.0,189.03581235304898,188.74392043968075,-16.43581235304898
33.1919,33.1919,196.0,189.02809823676444,188.73530552551117,-9.428098236764434
33.2113,33.2113,197.0,189.02059937005325,188.7269060809675,-8.420599370053246
33.2308,33.2308,173.0,189.01303172473487,188.71842872742852,-32.41303172473487
33.2502,33.2502,211.0,189.00567697307446,188.7101642949047,5.594323026925544
33.2697,33.2697,188.0,188.99825256097017,188.7018210441505,-17.39825256097017
33.2892,33.2892,180.0,188.9908988168107,188.6935438017608,-25.390898816810697
33.3086,33.3086,204.0,188.98375403304348,188.68547566317704,-1.3837540330434805
33.3281,33.3281,191.0,188.97653870465376,188.6773275726523,-14.376538704653761
33.3475,33.3475,182.0,188.96952989787982,188.66938614249955,-23.369529897879822
33.367,33.367,195.0,188.96245020212,188.66136423495146,-10.362450202120009
33.3864,33.3864,171.0,188.95557475174223,188.65354669594626,-34.35557475174223
33.4059,33.4059,194.0,188.94862796280864,188.6456480920153,-11.348627962808642
33.4254,33.4254,213.0,188.94174653501656,188.63781011362477,7.658253464983439
33.4448,33.4448,210.0,188.9350657766149,188.63017280669823,4.66493422338511
33.4643,33.4643,198.0,188.9283126546983,188.62245335078032,-7.328312654698287
33.4837,33.4837,192.0,188.92175827014555,188.61493266801384,-13.321758270145544
33.5032,33.5032,180.0,188.9151318859493,188.60732995717893,-25.315131885949306
33.5226,33.5226,191.0,188.90870272939836,188.59992459018082,-14.308702729398355
33.5421,33.5421,192.0,188.9022018396984,188.5924373906135,-13.302201839698391
33.5616,33.5616,183.0,188.89576344646116,188.5850076143404,-22.29576344646116
33.581,33.581,158.0,188.88952015940646,188.57777286352166,-47.28952015940646
33.6005,33.6005,211.0,188.8832054634846,188.57045648680779,5.716794536515415
33.6199,33.6199,175.0,188.87708376716762,188.56333314423105,-30.277083767167618
33.6394,33.6394,193.0,188.87089036553627,188.55612770669998,-12.270890365536268
33.6588,33.6588,196.0,188.86488807927444,188.54911319770795,-9.264888079274435
33.6783,33.6783,195.0,188.85881353215987,188.5420160452268,-10.25881353215987
33.6978,33.6978,208.0,188.85279779471637,188.5349723228013,2.747202205283635
33.7172,33.7172,191.0,188.84697005027058,188.52811650072235,-14.246970050270583
33.7367,33.7367,191.0,188.84107017815916,188.52117787460773,-14.241070178159156
33.7561,33.7561,186.0,188.83535697089465,188.51442571336153,-19.23535697089465
33.7756,33.7756,193.0,188.82957192598136,188.50759102410044,-12.229571925981354
33.795,33.795,189.0,188.82397224023234,188.50094139649826,-16.223972240232335
33.8145,33.8145,183.0,188.81830120999211,188.4942095075097,-22.218301209992113
33.834,33.834,185.0,188.81268699515644,188.48752883517523,-20.21268699515644
33.8534,33.8534,187.0,188.80725603300533,188.4810311250127,-18.20725603300533
33.8729,33.8729,214.0,188.8017541695428,188.47445141242358,8.798245830457212
33.8923,33.8923,205.0,188.7964338104425,188.4680530369231,-0.19643381044249253
33.9118,33.9118,194.0,188.79104303106453,188.46157285848096,-11.191043031064531
33.9312,33.9312,200.0,188.7858326830974,188.45527294942931,-5.185832683097395
33.9507,33.9507,185.0,188.78055300669618,188.44889205070024,-20.18055300669618
33.9702,33.9702,196.0,188.77532913621806,188.44256115867935,-9.17532913621806
33.9896,33.9896,189.0,188.7702848255015,188.4364095758387,-16.170284825501504
34.0091,34.0091,208.0,188.76517290768905,188.43017865844234,2.8348270923109524
34.0285,34.0285,183.0,188.7602401061463,188.42412658294975,-22.16024010614631
34.048,34.048,194.0,188.7552412941712,188.41799653670313,-11.155241294171212
34.0674,34.0674,177.0,188.75042141395346,188.41204518906028,-28.15042141395346
34.0869,34.0869,184.0,188.74553702417944,188.4060173343928,-21.14553702417944
34.1064,34.1064,220.0,188.74071063640193,188.4000411570219,14.859289363598073
34.1258,34.1258,187.0,188.73606283562003,188.39424314984618,-18.13606283562003
34.1453,34.1453,194.0,188.7313524885252,188.38837045576193,-11.131352488525202
34.1647,34.1647,179.0,188.7268204479916,188.3826756186284,-26.126820447991598
34.1842,34.1842,173.0,188.72222750424217,188.37690742274341,-32.12222750424217
34.2036,34.2036,182.0,188.7178124041823,188.37131672323673,-23.117812404182295
34.2231,34.2231,201.0,188.71333745269422,188.36565359187097,-4.113337452694218
34.2426,34.2426,194.0,188.7089217733134,188.36004304381794,-11.10892177331339
34.262,34.262,200.0,188.70468263074227,188.35460861903758,-5.104682630742268
34.2815,34.2815,214.0,188.70038497219136,188.34910289859704,8.899615027808643
34.3009,34.3009,193.0,188.6962636064205,188.34377273602587,-12.0962636064205
34.3204,34.3204,175.0,188.69208512983312,188.3383726411682,-30.092085129833116
34.3398,34.3398,204.0,188.68808280733953,188.33314811197124,-1.088082807339525
34.3593,34.3593,200.0,188.68402521121442,188.32785511887727,-5.084025211214417
34.3788,34.3788,203.0,188.68002890237716,188.3226164111783,-2.0800289023771583
34.3982,34.3982,184.0,188.67620879458048,188.3175532661601,-21.076208794580474
34.4177,34.4177,199.0,188.67233645632766,188.31242448546934,-6.072336456327655
34.4371,34.4371,199.0,188.66864083478015,188.30747178166826,-6.0686408347801475
34.4566,34.4566,173.0,188.66489531671132,188.30245558261345,-32.06489531671132
34.476,34.476,197.0,188.66132738469537,188.29761623604577,-8.061327384695367
34.4955,34.4955,191.0,188.657712173483,188.2927156583519,-14.05771217348299
34.515,34.515,200.0,188.65416324171696,188.2878741275646,-5.054163241716957
34.5344,34.5344,180.0,188.65079285396752,188.28321035765723,-25.050792853967515
34.5539,34.5539,195.0,188.64737880345163,188.278488849893,-10.047378803451629
34.5733,34.5733,157.0,188.64414412669515,188.2739459086671,-48.04414412669515
34.5928,34.5928,187.0,188.64086847805183,188.26934754731647,-18.040868478051827
34.6122,34.6122,179.0,188.63777244990385,188.26492816741063,-26.037772449903848
34.6317,34.6317,196.0,188.63463715771562,188.26045491653073,-9.034637157715615
34.6512,34.6512,230.0,188.6315729184426,188.2560448326096,24.9684270815574
34.6706,34.6706,171.0,188.63161380826028,188.2518134635839,-34.03161380826028
34.6901,34.6901,194.0,188.62869490529212,188.24753026376342,-11.02869490529212
34.7095,34.7095,191.0,188.62595534316156,188.2434254336202,-14.025955343161563
34.729,34.729,210.0,188.623180108461,188.23926980054046,4.976819891538987
34.7484,34.7484,189.0,188.6205836611296,188.23529207173925,-16.020583661129585
34.7679,34.7679,190.0,188.61795299406475,188.2312648439535,-15.01795299406475
34.7874,34.7874,202.0,188.6153955947504,188.22730255203504,-3.0153955947503945
34.8068,34.8068,194.0,188.61301698936634,188.22351808334543,-11.013016989366342
34.8263,34.8263,177.0,188.61060686071812,188.2196864780509,-28.01060686071812
34.8457,34.8457,202.0,188.60837604607636,188.21603296057154,-3.008376046076357
34.8652,34.8652,205.0,188.60611552126204,188.2123339975126,-0.006115521262039181
34.8846,34.8846,179.0,188.60549703851473,188.20881325777398,-26.005497038514726
34.9041,34.9041,188.0,188.6033899410175,188.20524905151626,-17.003389941017495
34.9236,34.9236,204.0,188.6013601950983,188.20175331701935,-1.001360195098293
34.943,34.943,207.0,188.59951035434273,188.19843643524254,2.000489645657275
34.9625,34.9625,189.0,188.59763640864622,188.1950790090258,-15.997636408646223
34.9819,34.9819,210.0,188.59594343621555,188.19190124052463,5.004056563784452
35.0014,35.0014,174.0,188.5942291036032,188.18868542790273,-30.994229103603196
35.0208,35.0208,200.0,188.59269690784294,188.18565044442357,-4.992696907842934
35.0403,35.0403,205.0,188.59114646766338,188.18258011763413,0.008853532336623005
35.0598,35.0598,180.0,188.58967950353718,188.17958414678404,-24.989679503537182
35.0792,35.0792,180.0,188.58839672732643,188.17677088516243,-24.988396727326425
35.0987,35.0987,197.0,188.58710018463566,188.17392659012302,-7.987100184635658
35.1181,35.1181,208.0,188.58598918725536,188.17126618816877,3.014010812744637
35.1376,35.1376,196.0,188.58486723387,188.16857739754354,-8.984867233869998
35.157,35.157,212.0,188.58393214017894,188.1660739129109,7.016067859821057
35.1765,35.1765,192.0,188.58298974255993,188.16354521625047,-12.98298974255993
35.196,35.196,180.0,188.58213943122763,188.16109883478182,-24.98213943122763
35.2154,35.2154,187.0,188.5814792219696,188.15884081464785,-17.9814792219696
35.2349,35.2349,169.0,188.58081739587587,188.15656298946237,-35.98081739587587
35.2543,35.2543,217.0,188.5803475521746,188.15447543657706,12.0196524478254
35.2738,35.2738,205.0,188.57987968607094,188.1523711799322,0.02012031392906266
35.2932,35.2932,199.0,188.5796052531206,188.15045873354893,-5.979605253120603
35.3127,35.3127,187.0,188.57933633376274,188.1485329605271,-17.97933633376274
35.3322,35.3322,221.0,188.57916952484288,188.14669881503212,16.02083047515712
35.3516,35.3516,208.0,188.57919964450943,188.1450597240964,3.0208003554905716
35.3711,35.3711,215.0,188.5792413775491,188.14341296068184,10.020758622450906
35.3905,35.3905,188.0,188.5794829413252,188.14196387738443,-16.97948294132521
35.41,35.41,182.0,188.57974067933455,188.14051162058388,-22.979740679334547
35.4294,35.4294,159.0,188.58020136313965,188.13926024077293,-45.98020136313965
35.4489,35.4489,173.0,188.58068332010583,188.13801021916947,-31.980683320105832
35.4683,35.4683,190.0,188.58137095994567,188.13696365052263,-14.981370959945671
35.4878,35.4878,199.0,188.5820834699954,188.13592188871075,-5.982083469995409
35.5073,35.5073,192.0,188.58291350473732,188.13498630688784,-12.982913504737319
35.5267,35.5267,196.0,188.58395201613396,188.13425691232052,-8.983952016133962
35.5462,35.5462,194.0,188.58502097977626,188.1335373568211,-10.985020979776259
35.5656,35.5656,173.0,188.58630054105984,188.13302603028757,-31.98630054105984
35.5851,35.5851,175.0,188.58761471078353,188.1325281409227,-29.987614710783525
35.6045,35.6045,195.0,188.5891413918513,188.1322404476453,-9.989141391851312
35.624,35.624,203.0,188.59070591483362,188.1319692052043,-1.9907059148336188
35.6435,35.6435,193.0,188.59239740200258,188.13181308919312,-11.992397402002574
35.6629,35.6629,179.0,188.59430431278446,188.13186946885062,-25.994304312784458
35.6824,35.6824,189.0,188.5962540179994,188.131946986777,-15.996254017999398
35.7018,35.7018,184.0,188.5984205768197,188.13223866524473,-20.998420576819704
35.7213,35.7213,202.0,188.60063336069365,188.13255442068083,-3.000633360693648
35.7407,35.7407,209.0,188.60306476885134,188.13308572883233,3.9969352311486617
35.7602,35.7602,185.0,188.6055454675096,188.13364398878383,-20.005545467509585
35.7797,35.7797,196.0,188.60816235452268,188.1343255925063,-9.008162354522675
35.7991,35.7991,189.0,188.61100050754885,188.13522542621848,-16.01100050754885
35.8186,35.8186,213.0,188.6138938591243,188.13615722177175,7.986106140875712
35.838,35.838,187.0,188.6170102851055,188.13730916376198,-18.017010285105492
35.8575,35.8575,183.0,188.62018567843666,188.13849659697783,-22.020185678436654
35.8769,35.8769,204.0,188.6235866646964,188.139906444954,-1.0235866646964027
35.8964,35.8964,183.0,188.62705056909755,188.14135532663013,-22.027050569097547
35.9159,35.9159,215.0,188.630661544355,188.14293731054707,9.969338455644994
35.9353,35.9353,160.0,188.63450141766822,188.14474494907338,-45.03450141766822
35.9548,35.9548,197.0,188.6384103456486,188.14659724625454,-8.038410345648593
35.9742,35.9742,204.0,188.6425505812203,188.14867736973113,-1.04255058122029
35.9937,35.9937,182.0,188.6467637342977,188.150805427827,-23.046763734297706
36.0131,36.0131,179.0,188.6512105222709,188.15316339787748,-26.0512105222709
36.0326,36.0326,190.0,188.65573400677238,188.15557283221807,-15.055734006772376
36.0521,36.0521,190.0,188.66041491551476,188.15812501856124,-15.060414915514762
36.0715,36.0715,196.0,188.6653323046208,188.16090982612982,-9.065332304620789
36.091,36.091,191.0,188.6703318574509,188.16375073075608,-14.070331857450888
36.1104,36.1104,177.0,188.67556962203378,188.16682597022535,-28.075569622033775
36.1299,36.1299,193.0,188.6808930541949,188.16996046698736,-12.08089305419491
36.1493,36.1493,187.0,188.68645647602338,188.17333088792282,-18.08645647602338
36.1688,36.1688,191.0,188.69210909958085,188.17676339261263,-14.092109099580846
36.1883,36.1883,193.0,188.6979277552106,188.1803466339066,-12.097927755210598
36.2077,36.2077,223.0,188.70398920371582,188.1841678715978,17.89601079628418
36.2272,36.2272,196.0,188.7101442233348,188.1880553052321,-9.110144223334792
36.2466,36.2466,177.0,188.71654313745958,188.1921822249343,-28.11654313745958
36.2661,36.2661,189.0,188.7230396743523,188.19637837536695,-16.12303967435229
36.2855,36.2855,208.0,188.72978160709553,188.20081554727992,2.8702183929044693
36.305,36.305,193.0,188.7366240382808,188.2053246559178,-12.136624038280807
36.3245,36.3245,190.0,188.74364175702337,188.2099920910735,-15.143641757023367
36.3439,36.3439,208.0,188.7509076182515,188.214902886798,2.8490923817485125
36.3634,36.3634,190.0,188.75827965384252,188.21989019890952,-15.15827965384252
36.3828,36.3828,159.0,188.76590165519144,188.22512272623544,-46.16590165519144
36.4023,36.4023,198.0,188.7736335186243,188.23043515483192,-7.173633518624307
36.4217,36.4217,207.0,188.78161739472074,188.23599440727102,1.818382605279261
36.4412,36.4412,199.0,188.78971428009925,188.2416362129757,-6.1897142800992455
36.4607,36.4607,198.0,188.79799609796356,188.24744458696497,-7.197996097963561
36.4801,36.4801,191.0,188.80653252782432,188.2535022732456,-14.206532527824315
36.4996,36.4996,198.0,188.81518754416638,188.259647372613,-7.215187544166376
36.519,36.519,199.0,188.8240999362868,188.2660438180111,-6.224099936286812
36.5385,36.5385,194.0,188.83313446237005,188.27253112507046,-11.233134462370053
36.5579,36.5579,195.0,188.84242902579487,188.2792720378119,-10.24242902579487
36.5774,36.5774,200.0,188.85185030281852,188.28610752921728,-5.251850302818518
36.5969,36.5969,192.0,188.86146778965602,188.29311962023738,-13.261467789656017
36.6163,36.6163,189.0,188.87134894859332,188.30038908566863,-16.27134894859332
36.6358,36.6358,194.0,188.8813637868606,188.30775904623175,-11.281363786860588
36.6552,36.6552,166.0,188.89164513797246,188.3153890168706,-39.29164513797246
36.6747,36.6747,181.0,188.902064798803,188.32312344273228,-24.302064798802995
36.6941,36.6941,196.0,188.91275345985468,188.33112021705182,-9.312753459854683
36.7136,36.7136,188.0,188.92358477183527,188.3392246712894,-17.323584771835264
36.7331,36.7331,185.0,188.93462376548354,188.3475161730906,-20.334623765483535
36.7525,36.7525,192.0,188.94593483185747,188.35607271348093,-13.34593483185747
36.772,36.772,195.0,188.95739377439008,188.3647415280351,-10.357393774390083
36.7914,36.7914,191.0,188.96912658229624,188.37367697264924,-14.36912658229624
36.8109,36.8109,178.0,188.9810111447127,188.3827276366402,-27.38101114471271
36.8303,36.8303,191.0,188.9931712143329,188.39204657764503,-14.393171214332902
36.8498,36.8498,190.0,189.0054862980472,188.40148351705926,-15.405486298047201
36.8693,36.8693,196.0,189.01801880299723,188.4111152065435,-9.418018802997231
36.8887,36.8887,208.0,189.03082929084067,188.42101705797603,2.56917070915933
36.9082,36.9082,175.0,189.0438000668875,188.43104076487987,-30.443800066887512
36.9276,36.9276,176.0,189.05705029569066,188.44133611717234,-29.457050295690657
36.9471,36.9471,205.0,189.07046402355363,188.45175608549255,-0.4704640235536246
36.9665,36.9665,202.0,189.0841587972545,188.46244875145953,-3.4841587972545014
36.986,36.986,210.0,189.09802041020123,188.4732683393337,4.501979589798772
37.0055,37.0055,189.0,189.11210779007212,188.4842893658805,-16.512107790072115
37.0249,37.0249,195.0,189.12647881417143,188.495585244424,-10.526478814171433
37.0444,37.0444,168.0,189.14102187584825,188.50701241351845,-37.54102187584825
37.0638,37.0638,211.0,189.15585103567068,188.51871615813369,5.444148964329322
37.0833,37.0833,199.0,189.17085544546447,188.53055394434276,-6.570855445464467
37.1027,37.1027,204.0,189.1861474764326,188.54266967446785,-1.5861474764326076
37.1222,37.1222,197.0,189.2016188952355,188.5549223799356,-8.601618895235497
37.1417,37.1417,181.0,189.21732631801322,188.56738461606412,-24.61732631801322
37.1611,37.1611,202.0,189.2333248557282,188.5801277074979,-3.6333248557281976
37.1806,37.1806,201.0,189.24950868489967,188.59301265841117,-4.649508684899665
37.2,37.2,224.0,189.26598578104185,188.6061804014294,18.334014218958153
37.2195,37.2195,174.0,189.2826528074291,188.61949342797007,-31.682652807429086
37.2389,37.2389,220.0,189.29961562174609,188.63309160932027,14.300384378253916
37.2584,37.2584,198.0,189.31677328146228,188.6468385983968,-7.716773281462274
37.2779,37.2779,160.0,189.33417859305194,188.66080489972458,-45.73417859305194
37.2973,37.2973,179.0,189.35188372076635,188.67505981144996,-26.75188372076635
37.3168,37.3168,203.0,189.36979004097478,188.68946873250087,-2.769790040974776
37.3362,37.3362,171.0,189.3879980484347,188.7041678163207,-34.787998048434694
37.3557,37.3557,194.0,189.40641128413046,188.71902367802707,-11.806411284130455
37.3751,37.3751,195.0,189.4251277110872,188.7341710681818,-10.825127711087212
37.3946,37.3946,189.0,189.44405244021576,188.74947760993302,-16.844052440215755
37.4141,37.4141,193.0,189.46323525670684,188.76501099168868,-12.863235256706837
37.4335,37.4335,198.0,189.48272383898035,188.7808375997751,-7.882723838980347
37.453,37.453,202.0,189.50242632666186,188.7968269153631,-3.9024263266618604
37.4724,37.4724,187.0,189.5224358092214,188.81311060521736,-18.922435809221405
37.4919,37.4919,199.0,189.54266238014975,188.82955956419897,-6.9426623801497485
37.5113,37.5113,189.0,189.5631985430903,188.8463042468499,-16.963198543090293
37.5308,37.5308,180.0,189.58395523770298,188.8632167889424,-25.98395523770298
37.5503,37.5503,187.0,189.6049793972516,188.88036275718602,-19.00497939725161
37.5697,37.5697,202.0,189.62631531952508,188.89780632002785,-4.026315319525075
37.5892,37.5892,160.0,189.64787729736508,188.91542118987317,-46.04787729736508
37.6086,37.6086,200.0,189.6697529341305,188.93333461608177,-6.069752934130513
37.6281,37.6281,197.0,189.69185737895026,188.95142124883984,-9.091857378950259
37.6475,37.6475,211.0,189.71427591306295,188.96980678670323,4.885724086937053
37.667,37.667,172.0,189.73692664174027,188.9883672333144,-34.13692664174027
37.6865,37.6865,190.0,189.75985282399432,189.00716578416615,-16.15985282399432
37.7059,37.7059,167.0,189.78309458146705,189.02626415217227,-39.18309458146705
37.7254,37.7254,199.0,189.8065731057234,189.04554007574956,-7.2065731057234
37.7448,37.7448,189.0,189.83036798906937,189.0651158154061,-17.23036798906937
37.7643,37.7643,185.0,189.85440201226925,189.08487007669027,-21.254402012269246
37.7837,37.7837,184.0,189.87875268599163,189.10492391533742,-22.278752685991627
37.8032,37.8032,192.0,189.90334524944086,189.12515709496387,-14.30334524944086
37.8227,37.8227,208.0,189.9282173382249,189.1456298522697,1.6717826617751044
37.8421,37.8421,186.0,189.9534061097557,189.1664011935456,-20.35340610975569
37.8616,37.8616,193.0,189.97883928324205,189.1873527304367,-13.378839283242051
37.881,37.881,195.0,190.00458954566784,189.20860233026275,-11.40458954566784
37.9005,37.9005,198.0,190.03058607477112,189.23003270878257,-8.43058607477112
37.9199,37.9199,183.0,190.05689937036888,189.25176053772373,-23.45689937036888
37.9394,37.9394,200.0,190.0834613486183,189.2736697994028,-6.483461348618299
37.9589,37.9589,205.0,190.11030708514707,189.29581860104128,-1.510307085147069
37.9783,37.9783,194.0,190.1374702490755,189.31826392673642,-12.537470249075504
37.9978,37.9978,211.0,190.16488526770527,189.34089162903888,4.435114732294728
38.0172,38.0172,212.0,190.19261747821042,189.3638155173053,5.407382521789579
38.0367,38.0367,174.0,190.22060438812264,189.38692282648785,-32.620604388122636
38.0561,38.0561,219.0,190.24891034237208,189.41032656639553,12.351089657627917
38.0756,38.0756,175.0,190.27747350008735,189.43391511581655,-31.677473500087352
38.0951,38.0951,188.0,190.3063269615355,189.45774504921988,-18.70632696153549
38.1145,38.1145,180.0,190.33550001811753,189.48187152915693,-26.735500018117527
38.134,38.134,194.0,190.36493549837715,189.50618460491367,-12.764935498377149
38.1534,38.1534,231.0,190.3946916054151,189.5307938186271,24.20530839458491
38.1729,38.1729,189.0,190.42471211531557,189.5555902238105,-17.82471211531557
38.1923,38.1923,183.0,190.45505306862935,189.58068223267776,-23.855053068629353
38.2118,38.2118,196.0,190.48566162211242,189.6059620541316,-10.885661622112416
38.2312,38.2312,199.0,190.51659071676926,189.6315367317919,-7.916590716769257
38.2507,38.2507,190.0,190.54779022601278,189.65729952739844,-16.947790226012778
38.2702,38.2702,189.0,190.5792857001381,189.6833038176508,-17.979285700138085
38.2896,38.2896,180.0,190.61110194891995,189.70960176204082,-27.01110194891995
38.3091,38.3091,195.0,190.64319176720963,189.73608830635234,-12.043191767209628
38.3285,38.3285,187.0,190.67560232385048,189.7628673695412,-20.075602323850482
38.348,38.348,206.0,190.70828901198493,189.78983488775387,-1.1082890119849296
38.3674,38.3674,186.0,190.74129535721505,189.81709353954102,-21.14129535721505
38.3869,38.3869,181.0,190.77457944327278,189.8445404594115,-26.174579443272783
38.4064,38.4064,208.0,190.8081635690654,189.8722266487369,0.7918364309345876
38.4258,38.4258,202.0,190.84206785523386,189.90020179442598,-5.242067855233863
38.4453,38.4453,189.0,190.8762526302787,189.92836464397584,-18.276252630278712
38.4647,38.4647,175.0,190.91075684646358,189.9568151117183,-32.31075684646358
38.4842,38.4842,209.0,190.94554394040173,189.9854531069674,1.6544560595982674
38.5036,38.5036,174.0,190.980650713563,190.014377094962,-33.38065071356299
38.5231,38.5231,205.0,191.01604227257826,190.04348805125403,-2.4160422725782595
38.5426,38.5426,184.0,191.0517364577465,190.07283465551077,-23.4517364577465
38.562,38.562,210.0,191.08774909906882,190.1024645705623,2.5122509009311855
38.5815,38.5815,187.0,191.12405021496073,190.13228021314416,-20.52405021496073
38.6009,38.6009,209.0,191.1606684633424,190.16237728335085,1.4393315366575976
38.6204,38.6204,198.0,191.19757660504774,190.19265940405964,-9.597576605047742
38.6398,38.6398,199.0,191.2348023220233,190.22322121263426,-8.634802322023312
38.6593,38.6593,208.0,191.27232038797533,190.25396765455042,0.3276796120246743
38.6788,38.6788,200.0,191.31014525921918,190.2849457345899,-7.710145259219182
38.6982,38.6982,188.0,191.34828758893252,190.31620148498817,-19.74828758893252
38.7177,38.7177,188.0,191.3867265347947,190.34764178777783,-19.78672653479469
38.7371,38.7371,176.0,191.4254835380092,190.37935867700418,-31.825483538009188
38.7566,38.7566,207.0,191.46454071233143,190.41125997577652,-0.8645407123314257
38.776,38.776,197.0,191.50391655774246,190.44343628362327,-10.903916557742455
38.7955,38.7955,186.0,191.54359468244533,190.4757964401405,-21.94359468244533
38.815,38.815,191.0,191.58358455468718,190.5083854479703,-16.983584554687177
38.8344,38.8344,202.0,191.6238928458573,190.54124708727636,-6.023892845857311
38.8539,38.8539,211.0,191.66450824654,190.57429171089024,2.935491753459992
38.8733,38.8733,202.0,191.7054425869177,190.60760721363835,-6.105442586917711
38.8928,38.8928,205.0,191.74668681781176,190.64110530406512,-3.146686817811762
38.9122,38.9122,199.0,191.78824999100505,190.6748730290395,-9.188249991005044
38.9317,38.9317,188.0,191.8301271194588,190.70882338240247,-20.230127119458807
38.9512,38.9512,216.0,191.87232315818156,190.74299974524504,7.727676841818443
38.9706,38.9706,174.0,191.91484078796128,190.77744431051286,-34.31484078796128
38.9901,38.9901,197.0,191.95767786156586,190.81207186903066,-11.357677861565854
39.0095,39.0095,182.0,192.00083686588005,190.84696673613107,-26.400836865880045
39.029,39.029,205.0,192.04432016750124,190.88204454192285,-3.444320167501239
39.0484,39.0484,201.0,192.08812735987607,190.91738836101615,-7.488127359876067
39.0679,39.0679,194.0,192.13226212549768,190.9529148480227,-14.532262125497674
39.0874,39.0874,210.0,192.176724986166,190.98866534116587,1.423275013834008
39.1068,39.1068,198.0,192.22151226400013,191.0246800727784,-10.621512264000124
39.1263,39.1263,187.0,192.2666356388735,191.06087751473305,-21.666635638873508
39.1457,39.1457,197.0,192.3120848995755,191.09733836669102,-11.712084899575494
39.1652,39.1652,205.0,192.35787421350034,191.13398208709964,-3.7578742135003367
39.1846,39.1846,173.0,192.40399118884096,191.17088820137076,-35.80399118884096
39.2041,39.2041,188.0,192.45045356940517,191.20797735183558,-20.85045356940517
39.2236,39.2236,185.0,192.49725661898935,191.24528887239399,-23.897256618989353
39.243,39.243,193.0,192.54438864685545,191.28286092886987,-15.944388646855451
39.2625,39.2625,200.0,192.5918731219286,191.3206152458091,-8.991873121928585
39.2819,39.2819,202.0,192.6396886133254,191.35862822592495,-7.039688613325403
39.3014,39.3014,202.0,192.68786150204147,191.3968226552923,-7.08786150204147
39.3208,39.3208,206.0,192.73636758488348,191.43527398443268,-3.13636758488348
39.3403,39.3403,206.0,192.7852354645705,191.47390618662774,-3.1852354645704892
39.3598,39.3598,202.0,192.83445371898972,191.5127567380363,-7.23445371898972
39.3792,39.3792,219.0,192.88400730447813,191.55186217161594,9.71599269552187
39.3987,39.3987,197.0,192.93393225889662,191.59114832558268,-12.333932258896617
39.4181,39.4181,186.0,192.9841962238372,191.63068857935693,-23.384196223837186
39.4376,39.4376,196.0,193.03483735904305,191.67041003286482,-13.434837359043051
39.457,39.457,194.0,193.08581928212197,191.71038489115625,-15.485819282121973
39.4765,39.4765,203.0,193.13718629766453,191.75054115616422,-6.537186297664526
39.496,39.496,202.0,193.1889207072266,191.79091467686993,-7.588920707226599
39.5154,39.5154,193.0,193.2410017809313,191.8315403335336,-16.641001780931298
39.5349,39.5349,203.0,193.29347769394047,191.8723477829109,-6.693477693940473
39.5543,39.5543,189.0,193.34630234043428,191.91340666590241,-20.746302340434276
39.5738,39.5738,193.0,193.39953187581668,191.95464769391333,-16.799531875816676
39.5932,39.5932,213.0,193.45311349307602,191.99613944688141,3.146886506923984
39.6127,39.6127,181.0,193.5071064411806,192.03781351677665,-28.90710644118061
39.6322,39.6322,193.0,193.56148687956232,192.07970411923984,-16.961486879562322
39.6516,39.6516,192.0,193.61622537627363,192.12184424653918,-18.01622537627363
39.6711,39.6711,215.0,193.67138958551627,192.16416695979646,4.928610414483735
39.6905,39.6905,185.0,193.72691500369075,192.206738086904,-25.126915003690748
39.71,39.71,187.0,193.78287368652727,192.2494918383788,-23.182873686527266
39.7294,39.7294,171.0,193.83919825756547,192.29249306666807,-39.23919825756547
39.7489,39.7489,183.0,193.8959654406168,192.33567672101714,-27.295965440616804
39.7684,39.7684,205.0,193.95314364981022,192.37907450764172,-5.353143649810214
39.7878,39.7878,235.0,194.0106921660697,192.42271694273097,24.5893078339303
39.8073,39.8073,188.0,194.06869573317198,192.46654008468133,-22.468695733171977
39.8267,39.8267,209.0,194.12707496624887,192.51060575958022,-1.5270749662488683
39.8462,39.8462,207.0,194.18591861000348,192.554850957678,-3.585918610003482
39.8656,39.8656,215.0,194.24514352640514,192.5993365125178,4.354856473594857
39.8851,39.8851,207.0,194.30484083195017,192.64400065676057,-3.7048408319501718
