Repository: KirillOsintsev/Fe-Cr-Ni-SRO-End-Quenching

# Tailoring Short-Range Order in Fe-Cr-Ni Alloys by End-Quenching\
\
This repository contains the supplementary data, computational inputs, and experimental results for the study: \
**"Tailoring Short-Range Order in Fe-Cr-Ni Alloys by End-Quenching"** by Osintsev et al.\
\

## Project Overview\
This study investigates how different cooling rates (achieved via end-quenching) influence the formation of Short-Range Order (SRO) in complex concentrated alloys. We combine analytical modeling (NIMM), first-principles electronic structure calculations (MuST), and experimental validation (electrical resistivity, micro-tensile tests, and electron microscopy).\
\

File: 01_Experimental_Data/XRD/Fe34Ni33Cr33/bottom/Fe34Ni33Cr33_bottom_peaks.csv
FCC
H,K,L,mul,d,pos,sig²,gam,Fo²,Fc²,phase,Icorr,Prfo,Trans,ExtP,I100,μstrain,Size
1.0,1.0,1.0,8.0,2.080304735673604,43.75853686102065,4.519374104421141,35.75672439154848,5027.650162611393,4450.928483883754,0.0,10.48532805949178,1.0567189583029857,1.0,1.0,100.0,15499.2,10.0
2.0,0.0,0.0,6.0,1.801596748706413,50.91027460334637,4.5011505842249875,42.36970824404862,4656.6127009829215,3732.02106545452,0.0,5.031756055913553,0.9149215654876132,1.0,1.0,44.4470173509627,15499.2,10.0
2.0,2.0,0.0,12.0,1.273921277973941,74.65765717732911,4.637908392386,67.83206363204266,3082.8749518338414,2059.7356072154157,0.0,5.639548102526398,1.0212696174543723,1.0,1.0,32.98018904970552,15499.2,10.0
3.0,1.0,1.0,24.0,1.0864037161787958,90.5299854238397,5.018758795375113,89.75453798390123,2470.54207514731,1426.470492252422,0.0,8.666106327265966,0.9817186802131385,1.0,1.0,40.61338556946559,15499.2,10.0
2.0,2.0,2.0,8.0,1.040152367836802,95.76460753057775,5.234556859754306,98.35180278312004,1580.7657658160697,1276.190204902173,0.0,3.0056059398230026,1.0567189583029857,1.0,1.0,9.012649641664499,15499.2,10.0

File: 01_Experimental_Data/XRD/Fe34Ni33Cr33/bottom/Fe34Ni33Cr33_bottom_calculated_profile.csv (part 2 of 7)
"limits",30.0009,100.0074
"masked X","X","obs","calc","bkg","diff"
39.8851,39.8851,170.0,190.59303509258552,187.79537517791147,-49.873035092585525
39.9046,39.9046,183.0,190.69077313090847,187.86632257650524,-36.97077313090847
39.924,39.924,191.0,190.78834330958097,187.93684574030652,-29.068343309580968
39.9435,39.9435,184.0,190.88676113757987,188.00767152609222,-36.16676113757987
39.9629,39.9629,195.0,190.98502575760992,188.07807333125464,-25.26502575760992
39.9824,39.9824,227.0,191.0841595835268,188.14877676262887,6.635840416473201
40.0018,40.0018,175.0,191.18315383908703,188.21905647369323,-45.46315383908703
40.0213,40.0213,186.0,191.28303510741017,188.28963681375635,-34.56303510741017
40.0408,40.0408,217.0,191.3833044820155,188.36015517413725,-3.6633044820154907
40.0602,40.0602,193.0,191.48345385062072,188.43025021648654,-27.76345385062072
40.0797,40.0797,172.0,191.58452684221962,188.50064438807325,-48.86452684221962
40.0991,40.0991,177.0,191.68549592929725,188.5706155171858,-43.96549592929725
40.1186,40.1186,201.0,191.7874085946579,188.64088477480774,-20.067408594657905
40.138,40.138,183.0,191.88923142032812,188.7107312715581,-38.16923142032812
40.1575,40.1575,182.0,191.99202676874168,188.78087489471937,-39.27202676874168
40.177,40.177,203.0,192.0952785803567,188.85095526951815,-18.375278580356706
40.1964,40.1964,217.0,192.19846895837583,188.92061331749977,-4.478468958375828
40.2159,40.2159,189.0,192.30266747992917,188.99056698492663,-32.58266747992917
40.2353,40.2353,167.0,192.40682103167845,189.06009862213674,-54.68682103167845
40.2548,40.2548,240.0,192.51201248898593,189.12992487335202,18.207987511014068
40.2742,40.2742,182.0,192.61717990733175,189.19932939689775,-39.89717990733175
40.2937,40.2937,191.0,192.7234141296085,189.26902752770715,-31.0034141296085
40.3132,40.3132,172.0,192.83018973771664,189.33866117011107,-50.11018973771664
40.3326,40.3326,178.0,192.93697018978702,189.4078735501599,-44.21697018978702
40.3521,40.3521,171.0,193.04487073148786,189.47737802366558,-51.32487073148786
40.3715,40.3715,185.0,193.1527929096593,189.54646155211617,-37.4327929096593
40.391,40.391,195.0,193.26186817441695,189.61583616411272,-27.541868174416948
40.4104,40.4104,189.0,193.3709915800296,189.68479015420348,-33.6509915800296
40.4299,40.4299,196.0,193.4813057448816,189.75403421669643,-26.76130574488161
40.4494,40.4494,210.0,193.59226604978946,189.82321257919938,-12.87226604978946
40.4688,40.4688,208.0,193.70330942514252,189.89197081585723,-14.983309425142522
40.4883,40.4883,186.0,193.81560025942042,189.96101760462997,-37.09560025942042
40.5077,40.5077,188.0,193.92800447216663,190.02964460521576,-35.208004472166635
40.5272,40.5272,206.0,194.0417008925928,190.09855914377434,-17.321700892592787
40.5466,40.5466,183.0,194.15554105483992,190.1670542375561,-40.435541054839916
40.5661,40.5661,183.0,194.27071263895522,190.2358358540037,-40.55071263895522
40.5856,40.5856,199.0,194.38665381893594,190.30455058715629,-24.66665381893594
40.605,40.605,194.0,194.50278481825353,190.37284640182813,-29.782784818253532
40.6245,40.6245,178.0,194.62032200140922,190.44142721275577,-45.90032200140922
40.6439,40.6439,190.0,194.73808463755782,190.50958946287957,-34.01808463755782
40.6634,40.6634,198.0,194.85730278603197,190.57803569112332,-26.137302786031967
40.6828,40.6828,199.0,194.97678077731888,190.6460637218952,-25.25678077731888
40.7023,40.7023,198.0,195.09777047746738,190.7143747115541,-26.37777047746738
40.7218,40.7218,194.0,195.21968451672194,190.7826176627133,-30.499684516721942
40.7412,40.7412,220.0,195.34191970632702,190.85044297242413,-4.62191970632702
40.7607,40.7607,182.0,195.46575385380044,190.9185497088441,-42.74575385380044
40.7801,40.7801,194.0,195.58994779446476,190.98623918117318,-30.869947794464764
40.7996,40.7996,206.0,195.71580774984287,191.05420905831787,-18.995807749842868
40.819,40.819,218.0,195.8420759108551,191.12176205428835,-7.122075910855102
40.8385,40.8385,155.0,195.97007469630339,191.18959443215067,-70.25007469630339
40.858,40.858,219.0,196.0991905573202,191.2573576442302,-6.379190557320214
40.8774,40.8774,187.0,196.2287863997136,191.32470456038098,-38.508786399713614
40.8969,40.8969,211.0,196.36023261267135,191.39232932083033,-14.640232612671355
40.9163,40.9163,205.0,196.4922035179752,191.45953818205308,-20.772203517975214
40.9358,40.9358,204.0,196.62610141201506,191.52702386215705,-21.90610141201506
40.9552,40.9552,191.0,196.76058784402196,191.59409404520034,-35.04058784402196
40.9747,40.9747,185.0,196.89708838988963,191.66144002074378,-41.17708838988963
40.9942,40.9942,211.0,197.03495111379783,191.72871573096404,-15.314951113797832
41.0136,41.0136,187.0,197.17349769144658,191.7955765580882,-39.453497691446586
41.0331,41.0331,211.0,197.31418222816743,191.86271163505344,-15.594182228167426
41.0525,41.0525,189.0,197.4556390972128,191.92943224463554,-37.73563909721281
41.072,41.072,206.0,197.59933316027835,191.99642607534972,-20.87933316027835
41.0914,41.0914,200.0,197.74385512705385,192.06300585976228,-27.02385512705385
41.1109,41.1109,187.0,197.89074865950943,192.12985783570014,-40.17074865950943
41.1304,41.1304,219.0,198.03930672658493,192.1966384743379,-8.319306726584927
41.1498,41.1498,177.0,198.18880655403112,192.26300570885797,-50.46880655403112
41.1693,41.1693,211.0,198.34084216391466,192.32964358752528,-16.62084216391466
41.1887,41.1887,187.0,198.49391562185238,192.39586849646622,-40.77391562185238
41.2082,41.2082,194.0,198.64967014665123,192.4623630177841,-33.92967014665123
41.2276,41.2276,190.0,198.80654282699527,192.52844500904087,-38.08654282699527
41.2471,41.2471,215.0,198.96622984650773,192.59479558007203,-13.246229846507731
41.2665,41.2665,211.0,199.12714508994364,192.6607340659543,-17.40714508994364
41.286,41.286,202.0,199.2910140838433,192.7269400981946,-26.571014083843295
41.3055,41.3055,186.0,199.45710273110453,192.79307345519976,-42.73710273110453
41.3249,41.3249,206.0,199.62458460019332,192.85879540478925,-22.904584600193317
41.3444,41.3444,212.0,199.79527652746617,192.9247833477968,-17.075276527466173
41.3638,41.3638,222.0,199.96750228756102,192.99036034130785,-7.247502287561019
41.3833,41.3833,210.0,200.1431123344273,193.05620229286654,-19.423112334427287
41.4027,41.4027,215.0,200.32038431138554,193.1216337580009,-14.60038431138554
41.4222,41.4222,192.0,200.5012330582144,193.18732914506364,-37.78123305821441
41.4417,41.4417,220.0,200.6848582317569,193.25295084724186,-9.964858231756892
41.4611,41.4611,200.0,200.87038213832093,193.31816276781603,-30.150382138320936
41.4806,41.4806,218.0,201.05978863636565,193.38363705344202,-12.339788636365654
41.5,41.5,196.0,201.25129585235638,193.4487020333087,-34.53129585235638
41.5195,41.5195,205.0,201.4469195328226,193.51402834031495,-25.726919532822592
41.5389,41.5389,205.0,201.64479757701244,193.5789458224665,-25.92479757701244
41.5584,41.5584,195.0,201.84709766160583,193.64412359316094,-36.12709766160583
41.5779,41.5779,185.0,202.0529005189171,193.7092266962971,-46.332900518917114
41.5973,41.5973,206.0,202.2612520043607,193.77392170599532,-25.5412520043607
41.6168,41.6168,183.0,202.47443201313564,193.83887544376074,-48.75443201313564
41.6362,41.6362,198.0,202.6904045555764,193.90342158153234,-33.97040455557641
41.6557,41.6557,214.0,202.91155312157463,193.96822540714166,-18.19155312157463
41.6751,41.6751,191.0,203.1357181952007,194.03262213116832,-41.4157181952007
41.6946,41.6946,236.0,203.36539688871346,194.09727550218213,3.3546031112865364
41.7141,41.7141,179.0,203.59958553791063,194.16185324976067,-53.87958553791063
41.7335,41.7335,215.0,203.83724126643745,194.22602465328168,-18.117241266437446
41.753,41.753,211.0,204.08101038281268,194.29045114005018,-22.36101038281268
41.7724,41.7724,193.0,204.32853526205835,194.3544717934803,-40.60853526205835
41.7919,41.7919,194.0,204.58259886953005,194.41874648783357,-39.862598869530046
41.8113,41.8113,189.0,204.84079558478916,194.48261586444215,-45.120795584789164
41.8308,41.8308,202.0,205.1059962918242,194.5467382390918,-32.3859962918242
41.8503,41.8503,242.0,205.37709691096367,194.61078406104667,7.3429030890363265
41.8697,41.8697,195.0,205.6529300569554,194.6744253484049,-39.9329300569554
41.8892,41.8892,191.0,205.93659456180342,194.73831806713284,-44.21659456180342
41.9086,41.9086,197.0,206.2254366850034,194.80180677893546,-38.50543668500339
41.9281,41.9281,205.0,206.52270411475286,194.86554587790934,-30.802704114752856
41.9475,41.9475,246.0,206.82563078457392,194.92888150241205,9.894369215426082
41.967,41.967,209.0,207.13764846011622,194.9924664693924,-27.417648460116226
41.9865,41.9865,209.0,207.45757764540622,195.05597398085723,-27.73757764540622
42.0059,42.0059,203.0,207.78403766857102,195.11907882613943,-34.06403766857102
42.0254,42.0254,227.0,208.12074842458813,195.18243144462556,-10.40074842458813
42.0448,42.0448,209.0,208.46462041956855,195.24538194123195,-28.744620419568548
42.0643,42.0643,198.0,208.8196040633113,195.3085791651884,-40.09960406331129
42.0837,42.0837,181.0,209.1825053907268,195.37137481625956,-57.46250539072679
42.1032,42.1032,215.0,209.55754129641582,195.43441614839398,-23.83754129641582
42.1227,42.1227,222.0,209.94328515222233,195.49737914845178,-17.22328515222233
42.1421,42.1421,223.0,210.33817538594866,195.55994140857328,-16.61817538594866
42.1616,42.1616,215.0,210.7468164843009,195.62274777820895,-25.026816484300895
42.181,42.181,219.0,211.1656098602965,195.6851539685238,-21.445609860296514
42.2005,42.2005,190.0,211.59950282117805,195.74780322106048,-50.87950282117805
42.2199,42.2199,226.0,212.0445778069538,195.81005285949243,-15.324577806953812
42.2394,42.2394,219.0,212.5061662240907,195.87254451248288,-22.786166224090692
42.2589,42.2589,211.0,212.98266046616806,195.93495698291645,-31.262660466168057
42.2783,42.2783,263.0,213.47239648418847,195.99697069637764,20.247603515811534
42.2978,42.2978,215.0,213.98103663530273,196.05922485089675,-28.26103663530273
42.3172,42.3172,195.0,214.50433494166458,196.12108082505435,-48.78433494166458
42.3367,42.3367,198.0,215.0486119488785,196.18317619175446,-46.32861194887849
42.3561,42.3561,220.0,215.6092343068203,196.2448739592144,-24.8892343068203
42.3756,42.3756,236.0,216.19301120010604,196.3068100703913,-9.473011200106043
42.3951,42.3951,216.0,216.79816833123505,196.3686661744327,-30.078168331235048
42.4145,42.4145,221.0,217.42270555382387,196.4301255600755,-25.702705553823876
42.434,42.434,243.0,218.07434480887838,196.4918217143045,-4.3543448088783805
42.4534,42.4534,222.0,218.74773156638838,196.55312174242582,-26.027731566388383
42.4729,42.4729,222.0,219.45125584762005,196.614657489608,-26.731255847620048
42.4923,42.4923,232.0,220.17922431730375,196.6757977073941,-17.45922431730375
42.5118,42.5118,229.0,220.94083247518878,196.73717259446633,-21.220832475188786
42.5313,42.5313,227.0,221.73438481811166,196.79846667554747,-24.014384818111665
42.5507,42.5507,248.0,222.55728076470598,196.8593661313116,-3.83728076470598
42.5702,42.5702,227.0,223.42024614368418,196.92049867991938,-25.700246143684183
42.5896,42.5896,235.0,224.31658653060674,196.9812372108678,-18.596586530606743
42.6091,42.6091,189.0,225.25797957550867,197.0422077843362,-65.53797957550867
42.6285,42.6285,223.0,226.2374865838342,197.10278495213433,-32.5174865838342
42.648,42.648,223.0,227.26814994400257,197.16359311193935,-33.548149944002574
42.6675,42.6675,226.0,228.34795010623952,197.22431969244147,-31.627950106239524
42.6869,42.6869,238.0,229.47431440470874,197.28465379412094,-20.754314404708737
42.7064,42.7064,232.0,230.66250300986945,197.34521731036915,-27.942503009869455
42.7258,42.7258,214.0,231.90438837917029,197.4053889705071,-47.18438837917029
42.7453,42.7453,251.0,233.2172021590878,197.4657889943015,-11.497202159087806
42.7647,42.7647,231.0,234.59182939313823,197.5257977889412,-32.87182939313823
42.7842,42.7842,259.0,236.0478413439421,197.58603389619503,-6.3278413439421115
42.8037,42.8037,278.0,237.58372711648855,197.64618767619908,11.136272883511452
42.8231,42.8231,227.0,239.19765854204607,197.70595117619854,-41.47765854204607
42.8426,42.8426,225.0,240.9122931108957,197.76594041069106,-45.19229311089569
42.862,42.862,269.0,242.71788921841707,197.82554000263673,-2.997889218417072
42.8815,42.8815,251.0,244.64126860287865,197.88536427778237,-22.921268602878655
42.9009,42.9009,227.0,246.67154944006452,197.94479955199355,-48.951549440064525
42.9204,42.9204,242.0,248.83963346286805,198.0044584580407,-36.11963346286805
42.9399,42.9399,253.0,251.1461492374848,198.06403431407705,-27.426149237484793
42.9593,42.9593,241.0,253.59074235709707,198.12322214016825,-41.87074235709707
42.9788,42.9788,281.0,256.2124186228339,198.18263201960178,-4.492418622833924
42.9982,42.9982,270.0,258.9986384132976,198.241654520985,-18.278638413297614
43.0177,43.0177,255.0,261.9955207962049,198.30089802424257,-36.275520796204916
43.0371,43.0371,272.0,265.1906650034498,198.359754805412,-22.470665003449795
43.0566,43.0566,294.0,268.6381357848983,198.4188315369754,-3.9181357848982827
43.0761,43.0761,279.0,272.34678270568907,198.47782452077402,-22.626782705689067
43.0955,43.0955,231.0,276.32109246339326,198.53643177485228,-74.60109246339326
43.115,43.115,271.0,280.6330683902437,198.59525740076583,-38.913068390243694
43.1344,43.1344,252.0,285.2719542307799,198.65369796298492,-62.5519542307799
43.1539,43.1539,289.0,290.3245760820288,198.71235584560077,-30.604576082028785
43.1733,43.1733,281.0,295.78387426345125,198.7706293345282,-44.063874263451254
43.1928,43.1928,304.0,301.75756951252976,198.82911909245942,-27.037569512529757
43.2123,43.2123,293.0,308.2763435568336,198.88752442969977,-44.55634355683358
43.2317,43.2317,284.0,315.36938760221915,198.94554638654017,-60.64938760221915
43.2512,43.2512,303.0,323.18754048740635,199.00378303406544,-49.46754048740635
43.2706,43.2706,263.0,331.74278943786396,199.0616369810434,-98.02278943786396
43.2901,43.2901,313.0,341.22344614019374,199.11970456749935,-57.503446140193745
43.3095,43.3095,320.0,351.65569910942963,199.177390137154,-60.935699109429635
43.329,43.329,336.0,363.28874638052764,199.23528829518304,-56.56874638052764
43.3485,43.3485,354.0,376.2339278196845,199.29310138424427,-51.51392781968448
43.3679,43.3679,335.0,390.6104416311948,199.35053349025827,-84.89044163119482
43.3874,43.3874,379.0,406.780666672048,199.40817660686943,-57.06066667204803
43.4068,43.4068,349.0,424.8385618103912,199.46543943381025,-105.11856181039118
43.4263,43.4263,386.0,445.267890314631,199.5229122205736,-88.54789031463102
43.4457,43.4457,424.0,468.19048297339805,199.5800054148509,-73.47048297339805
43.4652,43.4652,463.0,494.2321597769639,199.63730751833629,-60.5121597769639
43.4847,43.4847,477.0,523.7090420726408,199.6945239290468,-75.98904207264084
43.5041,43.5041,505.0,556.9225465207132,199.75136180103874,-81.20254652071324
43.5236,43.5236,481.0,594.727329766526,199.80840700530234,-143.00732976652606
43.543,43.543,573.0,637.2425484015545,199.86507437744774,-93.52254840155447
43.5625,43.5625,596.0,685.4061730956635,199.92194803172134,-118.68617309566346
43.5819,43.5819,675.0,739.1060176914721,199.97844456419887,-93.38601769147206
43.6014,43.6014,675.0,799.0796757085543,200.03514632887754,-153.3596757085543
43.6209,43.6209,825.0,864.9012983497462,200.09176180126562,-69.18129834974619
43.6403,43.6403,836.0,935.4164017509445,200.14800122518864,-128.6964017509445
43.6598,43.6598,986.0,1009.8011765637899,200.20444430551404,-53.08117656378991
43.6792,43.6792,972.0,1084.7314603287978,200.26051205689956,-142.01146032879777
43.6987,43.6987,1109.0,1157.369578039656,200.31678241537176,-77.64957803965606
43.7181,43.7181,1252.0,1222.6113962292195,200.3726781680659,0.10860377078049055
43.7376,43.7376,1347.0,1276.5347710820906,200.4287754788034,41.18522891790937
43.7571,43.7571,1341.0,1314.924388046865,200.48478592184665,-3.2043880468650343
43.7765,43.7765,1374.0,1335.4063422275494,200.54042285155964,9.313657772450568
43.796,43.796,1464.0,1337.7649936975863,200.59625976494857,96.9550063024137
43.8154,43.8154,1419.0,1323.0893983924143,200.65172389716008,66.6306016075857
43.8349,43.8349,1437.0,1293.3025977336,200.7073869647547,114.4174022664001
43.8543,43.8543,1330.0,1250.976673811604,200.76267798687707,49.74332618839591
43.8738,43.8738,1310.0,1197.9965701158153,200.81816689641744,82.7234298841847
43.8933,43.8933,1251.0,1136.9804106474242,200.87356838679298,84.73958935257585
43.9127,43.9127,1144.0,1070.8490937230642,200.92859894281676,43.870906276935756
43.9322,43.9322,1047.0,1001.6869312893937,200.9838258136134,16.03306871060633
43.9516,43.9516,992.0,932.7878429293992,201.03868249454368,29.932157070600823
43.9711,43.9711,875.0,865.662474382268,201.09373444317006,-19.94247438226799
43.9905,43.9905,799.0,802.6481629670767,201.14841694988388,-32.9281629670767
44.01,44.01,763.0,744.1071178842532,201.20329367759953,-10.387117884253172
44.0295,44.0295,665.0,690.8578915109031,201.25808245843407,-55.137891510903074
44.0489,44.0489,645.0,643.2019432488464,201.31250292670774,-27.48194324884642
44.0684,44.0684,582.0,600.439995523848,201.3671160453489,-47.719995523847984
44.0878,44.0878,562.0,562.6625219336107,201.4213616079538,-29.94252193361072
44.1073,44.1073,490.0,529.0363954029683,201.4757987752569,-68.31639540296831
44.1267,44.1267,532.0,499.4505798503375,201.52986914643316,3.2694201496625226
44.1462,44.1462,468.0,473.1527578948183,201.5841300770751,-34.43275789481831
44.1656,44.1656,440.0,449.9961450707824,201.63802497486094,-39.276145070782405
44.1851,44.1851,431.0,429.3691924406431,201.69210938733232,-27.649192440643077
44.2046,44.2046,414.0,411.05732021644315,201.74610520909735,-26.337320216443146
44.224,44.224,386.0,394.84174428628324,201.79973615015223,-38.121744286283246
44.2435,44.2435,374.0,380.2964625789153,201.8535550382623,-35.57646257891528
44.2629,44.2629,367.0,367.34616692641,201.90700981723663,-29.62616692640998
44.2824,44.2824,371.0,355.66657561266277,201.96065149968442,-13.94657561266277
44.3018,44.3018,337.0,345.2095090383792,202.01392984784908,-37.489509038379225
44.3213,44.3213,329.0,335.721825628661,202.0673940564115,-36.00182562866101
44.3408,44.3408,305.0,327.1390620749739,202.1207692001721,-51.41906207497388
44.3602,44.3602,352.0,319.38761871269105,202.17378217902848,3.332381287308948
44.3797,44.3797,306.0,312.29862888765695,202.22697945331143,-35.57862888765695
44.3991,44.3991,312.0,305.86456615778644,202.27981534564003,-23.144566157786443
44.4186,44.4186,334.0,299.9494406309413,202.33283449165165,4.770559369058702
44.438,44.438,284.0,294.5560359597181,202.38549304185497,-39.83603595971809
44.4575,44.4575,294.0,289.5757731639492,202.4383338045565,-24.85577316394918
44.477,44.477,283.0,284.9922144253345,202.49108505152697,-31.27221442533451
44.4964,44.4964,267.0,280.7860441748334,202.54347688886858,-43.06604417483342
44.5159,44.5159,283.0,276.8784602933353,202.59604937667575,-23.15846029333531
44.5353,44.5353,288.0,273.2799234404861,202.64826324889233,-14.559923440486074
44.5548,44.5548,234.0,269.92549812263576,202.70065673185414,-65.20549812263576
44.5742,44.5742,234.0,266.82572837104595,202.7526923963779,-62.105728371045956
44.5937,44.5937,279.0,263.9271411615658,202.80490663253818,-14.20714116156583
44.6132,44.6132,269.0,261.22665451741386,202.8570309250253,-21.506654517413864
44.6326,44.6326,302.0,258.72032880310746,202.9087986016248,13.999671196892535
44.6521,44.6521,285.0,256.36658526972883,202.96074329104306,-0.6465852697288312
44.6715,44.6715,244.0,254.17601864855328,203.01233216941478,-39.45601864855328
44.691,44.691,244.0,252.11364413729456,203.06409702309165,-37.39364413729456
44.7104,44.7104,264.0,250.1891948067346,203.11550687359627,-15.469194806734606
44.7299,44.7299,284.0,248.37340526766755,203.1670916625563,6.3465947323324485
44.7494,44.7494,248.0,246.66695427923116,203.2185861027094,-27.946954279231164
44.7688,44.7688,252.0,245.0694846266197,203.26972675818456,-22.3494846266197
44.7883,44.7883,233.0,243.5575115351554,203.3210407967863,-39.837511535155414
44.8077,44.8077,226.0,242.13899726022026,203.37200186607024,-45.418997260220266
44.8272,44.8272,225.0,240.7937532778672,203.4231352833557,-45.07375327786721
44.8466,44.8466,255.0,239.5296646937644,203.4739165496362,-13.809664693764404
44.8661,44.8661,221.0,238.32837484589552,203.5248691295084,-46.608374845895526
44.8856,44.8856,243.0,237.19211586941628,203.57573097806937,-23.472115869416285
44.905,44.905,230.0,236.12178149730582,203.62624190963973,-35.40178149730582
44.9245,44.9245,264.0,235.10232419202845,203.6769226032327,-0.3823241920284488
44.9439,44.9439,238.0,234.14051392647775,203.7272532054326,-25.420513926477753
44.9634,44.9634,244.0,233.22294637911602,203.7777525370985,-18.502946379116025
44.9828,44.9828,224.0,232.35618860198684,203.82790260584125,-37.636188601986845
45.0023,45.0023,270.0,231.52827491161042,203.87822037225968,9.191725088389575
45.0218,45.0218,242.0,230.7411832681199,203.92844704731283,-18.0211832681199
45.0412,45.0412,263.0,229.99613646030048,203.97832570855576,3.723863539699522
45.0607,45.0607,241.0,229.28309301761263,204.02837051993333,-17.56309301761263
45.0801,45.0801,225.0,228.60746617940595,204.07806815305557,-32.88746617940595
45.0996,45.0996,244.0,227.96021122496688,204.12793090650229,-13.240211224966885
45.119,45.119,220.0,227.34619813697242,204.17744732004135,-36.62619813697242
45.1385,45.1385,259.0,226.75739890409972,204.22712782491152,2.9626010959002826
45.158,45.158,234.0,226.19536359587389,204.27671690063357,-21.475363595873887
45.1774,45.1774,214.0,225.6614771251296,204.32596090024097,-40.94147712512961
45.1969,45.1969,215.0,225.14876941519455,204.37536744793198,-39.42876941519455
45.2163,45.2163,211.0,224.66121227000855,204.4244297647423,-42.94121227000855
45.2358,45.2358,217.0,224.19272875045257,204.47365360274867,-36.472728750452575
45.2552,45.2552,252.0,223.74676454986135,204.5225340578222,-1.0267645498613547
45.2747,45.2747,221.0,223.31790084523993,204.57157500807097,-31.597900845239934
45.2942,45.2942,234.0,222.90738788713307,204.6205242134812,-18.18738788713307
45.3136,45.3136,256.0,222.51627533714642,204.6691313140159,4.203724662853574
45.3331,45.3331,219.0,222.13972279404908,204.71789737103455,-32.41972279404908
45.3525,45.3525,220.0,221.7807729789038,204.7663221778144,-31.0607729789038
45.372,45.372,201.0,221.4349595535158,204.81490491728778,-49.7149595535158
45.3914,45.3914,245.0,221.10509553254235,204.86314726379427,-5.385095532542351
45.4109,45.4109,228.0,220.78707351873572,204.9115465201199,-22.067073518735725
45.4304,45.4304,244.0,220.48207258662026,204.95985373783034,-5.762072586620263
45.4498,45.4498,236.0,220.19093609337895,205.00782185448222,-13.470936093378953
45.4693,45.4693,239.0,219.910097052041,205.0559453470783,-10.190097052041011
45.4887,45.4887,222.0,219.64188891982758,205.10373060238118,-26.92188891982758
45.5082,45.5082,220.0,219.3830098702517,205.15167021310728,-28.6630098702517
45.5276,45.5276,229.0,219.13572607082835,205.1992724528622,-19.415726070828356
45.5471,45.5471,219.0,218.89698623910098,205.24702802848466,-29.176986239100984
45.5666,45.5666,261.0,218.66769085853778,205.29469129344938,13.052309141462217
45.586,45.586,210.0,218.44852089265186,205.3420184927922,-37.72852089265186
45.6055,45.6055,211.0,218.2368043742295,205.38949749920104,-36.51680437422951
45.6249,45.6249,217.0,218.03442518342334,205.43664131260874,-30.31442518342334
45.6444,45.6444,235.0,217.83890996396804,205.4839359160018,-12.118909963968036
45.6638,45.6638,257.0,217.6519347445845,205.53089620149404,10.06806525541549
45.6833,45.6833,210.0,217.47133070104843,205.5780062609045,-36.75133070104843
45.7028,45.7028,235.0,217.29767455665836,205.62502375917038,-11.577674556658366
45.7222,45.7222,254.0,217.1316147150951,205.67170825791777,7.588385284904888
45.7417,45.7417,214.0,216.9711358851835,205.71854100711008,-32.25113588518349
45.7611,45.7611,236.0,216.8176305547539,205.76504163798953,-10.097630554753891
45.7806,45.7806,206.0,216.66930320641794,205.81168950584225,-39.94930320641794
45.8,45.8,195.0,216.52743814282832,205.85800613899025,-50.80743814282832
45.8195,45.8195,214.0,216.39035464755506,205.9044689967014,-31.670354647555058
45.839,45.839,226.0,216.2585764593117,205.95083906415778,-19.538576459311713
45.8584,45.8584,236.0,216.13254163352232,205.99687922791995,-9.412541633522324
45.8779,45.8779,238.0,216.01078272093653,206.0430640983519,-7.290782720936534
45.8973,45.8973,190.0,215.89436734385453,206.08891995461113,-55.17436734385453
45.9168,45.9168,219.0,215.7819202964883,206.13491950784476,-26.061920296488296
45.9362,45.9362,225.0,215.67442521912417,206.18059093875306,-19.954425219124175
45.9557,45.9557,231.0,215.5705984584714,206.22640505804918,-13.85059845847141
45.9752,45.9752,226.0,215.4708934021398,206.2721261791777,-18.75089340213981
45.9946,45.9946,214.0,215.37563693080395,206.3175205212177,-30.65563693080395
46.0141,46.0141,228.0,215.2837095375802,206.36305603958098,-16.563709537580195
46.0335,46.0335,230.0,215.19591358574914,206.40826567642586,-14.47591358574914
46.053,46.053,219.0,215.1112090858396,206.45361548384,-25.39120908583959
46.0724,46.0724,213.0,215.0303790203603,206.49864030955573,-31.3103790203603
46.0919,46.0919,215.0,214.95245244223017,206.5438043012424,-29.23245244223017
46.1114,46.1114,195.0,214.877758033618,206.58887510786738,-49.157758033617995
46.1308,46.1308,203.0,214.80651934986432,206.63362228785758,-41.08651934986432
46.1503,46.1503,212.0,214.73794478267237,206.67850712782933,-32.01794478267237
46.1697,46.1697,223.0,214.67261626201838,206.72306924651977,-20.95261626201838
46.1892,46.1892,241.0,214.60976723220406,206.76776802354252,-2.889767232204065
46.2086,46.2086,221.0,214.54995156700326,206.81214498681166,-22.829951567003263
46.2281,46.2281,230.0,214.49247973522685,206.85665760796599,-13.772479735226852
46.2476,46.2476,238.0,214.43758430695576,206.90107687800406,-5.717584306955757
46.267,46.267,228.0,214.38543983646625,206.94517570078256,-15.665439836466248
46.2865,46.2865,211.0,214.3354323984284,206.9894086817755,-32.615432398428396
46.3059,46.3059,233.0,214.28800176242697,207.03332212838183,-10.568001762426974
46.3254,46.3254,242.0,214.24259865275013,207.07736873581973,-1.5225986527501334
46.3448,46.3448,227.0,214.19961943570632,207.1210967238437,-16.479619435706326
46.3643,46.3643,225.0,214.15855848641732,207.16495687656416,-18.43855848641732
46.3838,46.3838,232.0,214.11956261560383,207.2087235327746,-11.399562615603827
46.4032,46.4032,228.0,214.08278126855683,207.2521729471015,-15.36278126855683
46.4227,46.4227,210.0,214.04776484110164,207.29575303301363,-33.32776484110164
46.4421,46.4421,216.0,214.01482278748546,207.33901679717334,-27.294822787485458
46.4616,46.4616,212.0,213.98356153774716,207.38241023996136,-31.263561537747165
46.481,46.481,226.0,213.95424872090885,207.42548828315321,-17.23424872090885
46.5005,46.5005,218.0,213.9265215196219,207.46869501330985,-25.2065215196219
46.52,46.52,217.0,213.90050842738543,207.5118081220443,-26.180508427385433
46.5394,46.5394,251.0,213.87627850661866,207.55460721935833,7.843721493381338
46.5589,46.5589,216.0,213.85353788836932,207.59753351732323,-27.133537888369318
46.5783,46.5783,196.0,213.83246442967655,207.64014673099692,-47.11246442967655
46.5978,46.5978,204.0,213.81282364795337,207.68288615694854,-39.09282364795337
46.6172,46.6172,225.0,213.79476480184834,207.7253134276896,-18.074764801848346
46.6367,46.6367,241.0,213.77806337384314,207.7678659236737,-2.05806337384314
46.6562,46.6562,247.0,213.76278744075864,207.8103246936263,3.9572125592413556
46.6756,46.6756,216.0,213.74895037845022,207.8524727068011,-27.02895037845022
46.6951,46.6951,234.0,213.73640281701375,207.89474446593772,-9.016402817013756
46.7145,46.7145,220.0,213.7252270398925,207.9367064021659,-23.005227039892503
46.734,46.734,221.0,213.71527525742513,207.97879110072302,-21.995275257425135
46.7534,46.7534,217.0,213.70662040131512,208.02056691211908,-25.986620401315122
46.7729,46.7729,245.0,213.69914947166603,208.0624645035935,2.020850528333966
46.7924,46.7924,213.0,213.69288211424845,208.10426828455095,-29.97288211424845
46.8118,46.8118,212.0,213.68781055917447,208.14576458665135,-30.967810559174467
46.8313,46.8313,226.0,213.68385057215932,208.18738119681421,-16.963850572159316
46.8507,46.8507,210.0,213.68103366635683,208.22869126847343,-32.961033666356826
46.8702,46.8702,233.0,213.67929563768223,208.27012066945645,-9.959295637682231
46.8896,46.8896,212.0,213.678635646402,208.3112444740943,-30.958635646402
46.9091,46.9091,227.0,213.67902636838062,208.35248663074327,-15.95902636838062
46.9285,46.9285,228.0,213.68043670102514,208.39342413498997,-14.960436701025145
46.948,46.948,228.0,213.6828565168421,208.43447901537337,-14.962856516842095
46.9675,46.9675,203.0,213.6862743568722,208.4754400059024,-39.96627435687219
46.9869,46.9869,194.0,213.69064115674124,208.51609776446173,-48.97064115674124
47.0064,47.0064,225.0,213.695984125673,208.55687143681945,-17.975984125672994
47.0258,47.0258,199.0,213.70222348724968,208.59734282552324,-43.982223487249684
47.0453,47.0453,214.0,213.7094196110582,208.6379291558025,-28.989419611058196
47.0647,47.0647,221.0,213.7174760089138,208.6782141524559,-21.997476008913793
47.0842,47.0842,225.0,213.72645912632024,208.71861311994323,-18.006459126320237
47.1037,47.1037,199.0,213.73632090798128,208.7589181584138,-44.01632090798128
47.1231,47.1231,208.0,213.74697580538717,208.79892329269137,-35.02697580538717
47.1426,47.1426,235.0,213.75853805785448,208.839040943251,-8.038538057854481
47.162,47.162,211.0,213.77086726037126,208.87885964383867,-32.05086726037126
47.1815,47.1815,192.0,213.78407881862512,208.9187898937254,-51.06407881862512
47.2009,47.2009,224.0,213.79802450691113,208.95842214950176,-19.078024506911134
47.2204,47.2204,222.0,213.81284033413684,208.9981649891181,-21.092840334136838
47.2399,47.2399,257.0,213.8284455305219,209.03781388009105,13.891554469478109
47.2593,47.2593,225.0,213.84474181043979,209.07716621501046,-18.124741810439787
47.2788,47.2788,226.0,213.86188423056598,209.1166276872276,-17.141884230565978
47.2982,47.2982,223.0,213.87969769009592,209.15579356326734,-20.159697690095925
47.3177,47.3177,218.0,213.8983499807413,209.19506761501006,-25.178349980741302
47.3371,47.3371,229.0,213.91764425130663,209.23404703202078,-14.197644251306627
47.3566,47.3566,244.0,213.93777187988977,209.2731336647055,0.7822281201102328
47.3761,47.3761,218.0,213.95862374260915,209.31212634847725,-25.23862374260915
47.3955,47.3955,196.0,213.98008976728363,209.35082584382354,-47.26008976728363
47.415,47.415,245.0,214.00237794301293,209.38963111653246,1.717622056987068
47.4344,47.4344,248.0,214.02525732732838,209.42814416609895,4.694742672671623
47.4539,47.4539,216.0,214.04895799553705,209.46676203696762,-27.328957995537053
47.4733,47.4733,212.0,214.0732299098465,209.50508865147555,-31.353229909846505
47.4928,47.4928,229.0,214.09832350523698,209.54351913283264,-14.378323505236978
47.5123,47.5123,214.0,214.12410917815888,209.58185568418472,-29.404109178158876
47.5317,47.5317,217.0,214.15044667931133,209.61990243336146,-26.43044667931133
47.5512,47.5512,227.0,214.17760757546077,209.65805161952474,-16.45760757546077
47.5706,47.5706,229.0,214.20530036156643,209.69591197395567,-14.48530036156643
47.5901,47.5901,214.0,214.2338203081673,209.73387381499174,-29.51382030816731
47.6095,47.6095,212.0,214.26286929641836,209.7715477961674,-31.54286929641836
47.629,47.629,214.0,214.29274634403225,209.8093223152151,-29.572746344032254
47.6485,47.6485,242.0,214.32330572335695,209.8470029421648,-1.6033057233569536
47.6679,47.6679,237.0,214.3543742491928,209.88439717095005,-6.634374249192803
47.6874,47.6874,244.0,214.38628461693574,209.92189051640855,0.3337153830642592
47.7068,47.7068,254.0,214.41870635232053,209.95909843906117,10.301293647679472
47.7263,47.7263,204.0,214.45197243089584,209.99640453382747,-39.73197243089584
47.7457,47.7457,219.0,214.48575006682438,210.0334261825057,-24.76575006682438
47.7652,47.7652,221.0,214.52038350403575,210.07054506042675,-22.80038350403575
47.7847,47.7847,228.0,214.55570446299782,210.1075701029767,-15.835704462997825
47.8041,47.8041,232.0,214.59153033719002,210.1443121682795,-11.871530337190023
47.8236,47.8236,197.0,214.62823194639205,210.18115005050265,-46.90823194639205
47.843,47.843,199.0,214.66544308758947,210.21770593550994,-44.94544308758947
47.8625,47.8625,238.0,214.70354588588697,210.25435669884072,-5.983545885886969
47.8819,47.8819,223.0,214.7421564938574,210.290726446277,-21.02215649385741
47.9014,47.9014,193.0,214.7816779373953,210.3271901351685,-51.0616779373953
47.9209,47.9209,220.0,214.8219209484951,210.3635600640568,-24.101920948495092
47.9403,47.9403,254.0,214.8626791094379,210.3996504526736,9.857320890562107
47.9598,47.9598,221.0,214.90438040635038,210.4358333795093,-23.184380406350385
47.9792,47.9792,220.0,214.94660444359113,210.4717377505364,-24.22660444359113
47.9987,47.9987,240.0,214.98979914610936,210.50773372728733,-4.269799146109364
48.0181,48.0181,218.0,215.03352240091613,210.54345213391417,-26.313522400916128
48.0376,48.0376,193.0,215.0782348478277,210.57926121553766,-51.3582348478277
48.0571,48.0571,233.0,215.12373151706566,210.61497663098774,-11.403731517065665
48.0765,48.0765,215.0,215.1697785996244,210.65041595835885,-29.44977859962441
48.096,48.096,190.0,215.216868284159,210.68594456678343,-54.49686828415901
48.1154,48.1154,211.0,215.26451689886957,210.72119807578423,-33.544516898869574
48.1349,48.1349,236.0,215.31323854102175,210.7565399395824,-8.593238541021748
48.1543,48.1543,257.0,215.36254574619994,210.7916076937658,12.357454253800057
48.1738,48.1738,210.0,215.4129594951895,210.82676287829727,-34.69295949518951
48.1933,48.1933,213.0,215.4642513922992,210.8618245087681,-31.74425139229919
48.2127,48.2127,229.0,215.51615017763586,210.89661351773393,-15.796150177635866
48.2322,48.2322,213.0,215.56921874831423,210.93148857260206,-31.84921874831423
48.2516,48.2516,237.0,215.62293003863306,210.96609199857556,-7.902930038633059
48.2711,48.2711,229.0,215.67785526647828,211.00078055056943,-15.957855266478276
48.2905,48.2905,206.0,215.7334524995015,211.03519846736526,-39.01345249950151
48.31,48.31,216.0,215.79031137298463,211.0697005921449,-29.070311372984634
48.3295,48.3295,240.0,215.84816771393142,211.1041092930809,-5.128167713931418
48.3489,48.3489,209.0,215.90674229478785,211.1382488526387,-36.18674229478785
48.3684,48.3684,232.0,215.96666555311398,211.1724712454335,-13.246665553113985
48.3878,48.3878,222.0,216.0273399562898,211.2064254931799,-23.30733995628981
48.4073,48.4073,250.0,216.08942159052776,211.24046166078946,4.6305784094722355
48.4267,48.4267,236.0,216.15229551012266,211.27423068069987,-9.432295510122657
48.4462,48.4462,228.0,216.2166500682798,211.3080807089824,-17.49665006827979
48.4657,48.4657,213.0,216.28217198770565,211.34183746156344,-32.56217198770565
48.4851,48.4851,233.0,216.34856247386463,211.37532856562342,-12.628562473864633
48.5046,48.5046,234.0,216.41653679948513,211.4088993132064,-11.69653679948513
48.524,48.524,211.0,216.48542542163491,211.44220541208406,-34.765425421634916
48.5435,48.5435,220.0,216.55598395919066,211.47559024775055,-25.835983959190656
48.5629,48.5629,226.0,216.6275078002441,211.50871143548025,-19.907507800244105
48.5824,48.5824,243.0,216.700781676084,211.5419104551849,-2.980781676084007
48.6019,48.6019,232.0,216.7754851320318,211.5750163650762,-14.055485132031805
48.6213,48.6213,219.0,216.851258353091,211.60786013121788,-27.131258353091
48.6408,48.6408,210.0,216.9289361432494,211.64078037457918,-36.20893614324939
48.6602,48.6602,212.0,217.00775415994417,211.67343947726047,-34.28775415994417
48.6797,48.6797,221.0,217.0885753056227,211.70617415719667,-25.3685753056227
48.6991,48.6991,230.0,217.17062585364536,211.73864870040958,-16.450625853645363
48.7186,48.7186,259.0,217.2548031018178,211.7711979228699,12.4651968981822
48.7381,48.7381,211.0,217.340748229985,211.8036542189721,-35.620748229985
48.7575,48.7575,237.0,217.4280489713476,211.83585188720113,-9.708048971347608
48.777,48.777,209.0,217.51767055100217,211.8681228902089,-37.79767055100217
48.7964,48.7964,231.0,217.60876148463467,211.90013627143708,-15.88876148463467
48.8159,48.8159,234.0,217.70233225696907,211.93222209437712,-12.982332256969073
48.8353,48.8353,215.0,217.79747555326577,211.9640513024528,-32.07747555326577
48.8548,48.8548,225.0,217.89525563571743,211.99595206116646,-22.175255635717434
48.8743,48.8743,216.0,217.99525264041816,212.02776009436576,-31.27525264041816
48.8937,48.8937,242.0,218.0970384891952,212.05931302586984,-5.3770384891952006
48.9132,48.9132,231.0,218.20171383085756,212.09093617402107,-16.481713830857558
48.9326,48.9326,218.0,218.30831013845432,212.12230522936642,-29.588310138454318
48.9521,48.9521,231.0,218.41801991525858,212.1537436153158,-16.698019915258584
48.9715,48.9715,240.0,218.5298031800536,212.18492891810536,-7.809803180053592
48.991,48.991,225.0,218.6449321143807,212.21618266748487,-22.92493211438071
49.0105,49.0105,216.0,218.76291168384364,212.2473439094027,-32.04291168384364
49.0299,49.0299,235.0,218.88324977460678,212.2782535853083,-13.163249774606783
49.0494,49.0494,230.0,219.00730410959866,212.30923038447816,-18.287304109598665
49.0688,49.0688,223.0,219.13391252609884,212.3399566290944,-25.41391252609884
49.0883,49.0883,203.0,219.26453073729328,212.37074911808006,-45.544530737293286
49.1077,49.1077,218.0,219.39792682857146,212.40129206466324,-30.677926828571458
49.1272,49.1272,229.0,219.53562889377895,212.43190037878526,-19.81562889377895
49.1467,49.1467,246.0,219.67712506727045,212.4624164205286,-2.9571250672704537
49.1661,49.1661,229.0,219.82180471267708,212.49268444065729,-20.10180471267708
49.1856,49.1856,256.0,219.97134958114907,212.5230165158494,6.748650418850929
49.205,49.205,235.0,220.1243662282459,212.55310158323016,-14.404366228245891
49.2245,49.2245,237.0,220.28263417124685,212.5832498340505,-12.562634171246856
49.2439,49.2439,223.0,220.4447385290877,212.61315209149157,-26.724738529087688
49.2634,49.2634,216.0,220.61257088344487,212.6431166628471,-33.892570883444876
49.2829,49.2829,219.0,220.78550417423244,212.67298921375837,-31.065504174232444
49.3023,49.3023,218.0,220.96284485267165,212.70261729538325,-32.24284485267165
49.3218,49.3218,238.0,221.14667141268342,212.73230638947956,-12.426671412683419
49.3412,49.3412,225.0,221.33540413308378,212.76175203021495,-25.615404133083786
49.3607,49.3607,214.0,221.53119048669663,212.7912578191896,-36.81119048669663
49.3801,49.3801,229.0,221.73236578798597,212.82052117129408,-22.01236578798597
49.3996,49.3996,212.0,221.94131846937663,212.8498438095386,-39.22131846937663
49.4191,49.4191,221.0,222.15733131424994,212.87907469594555,-30.437331314249946
49.4385,49.4385,245.0,222.37966103999855,212.90806467254748,-6.659661039998554
49.458,49.458,236.0,222.61088312547915,212.93711264505862,-15.89088312547915
49.4774,49.4774,202.0,222.84908291921275,212.96592072559122,-50.12908291921275
49.4969,49.4969,238.0,223.0971467419887,212.99478594531135,-14.377146741988696
49.5163,49.5163,236.0,223.35295183797567,213.02341229138221,-16.632951837975668
49.5358,49.5358,259.0,223.61967212171098,213.0520949220856,6.100327878289022
49.5553,49.5553,223.0,223.8964539224447,213.0806860860515,-30.176453922444693
49.5747,49.5747,255.0,224.18240949018707,213.1090399060757,1.5375905098129294
49.5942,49.5942,245.0,224.48108251525838,213.13744873189037,-8.76108251525838
49.6136,49.6136,248.0,224.79000586092684,213.16562123327205,-6.070005860926841
49.6331,49.6331,235.0,225.11310356342798,213.19384789135017,-19.393103563427985
49.6525,49.6525,250.0,225.44770234846052,213.22183924494448,-4.727702348460525
49.672,49.672,272.0,225.79805850729753,213.24988390834085,16.921941492702473
49.6914,49.6914,228.0,226.16144451844798,213.2776942876253,-27.44144451844798
49.7109,49.7109,231.0,226.54254025386783,213.30555713202685,-24.822540253867828
49.7304,49.7304,241.0,226.94041784709847,213.3333289001624,-15.220417847098474
49.7498,49.7498,230.0,227.35394887410456,213.3608679168105,-26.63394887410456
49.7693,49.7693,214.0,227.78852759960674,213.38845813463053,-43.06852759960674
49.7887,49.7887,260.0,228.2410291113577,213.4158166223154,2.4789708886422943
