Repository: KirillOsintsev/Fe-Cr-Ni-SRO-End-Quenching

# Tailoring Short-Range Order in Fe-Cr-Ni Alloys by End-Quenching\
\
This repository contains the supplementary data, computational inputs, and experimental results for the study: \
**"Tailoring Short-Range Order in Fe-Cr-Ni Alloys by End-Quenching"** by Osintsev et al.\
\

## Project Overview\
This study investigates how different cooling rates (achieved via end-quenching) influence the formation of Short-Range Order (SRO) in complex concentrated alloys. We combine analytical modeling (NIMM), first-principles electronic structure calculations (MuST), and experimental validation (electrical resistivity, micro-tensile tests, and electron microscopy).\
\

### Studied Alloys (at.%)\
*   **Fe60Ni20Cr20** (Low SRO effect)\
*   **Fe34Ni33Cr33** (Moderate SRO effect)\
*   **Fe20Ni50Cr30** (High SRO effect)\
\
---\
\

## Repository Structure\
\

### `01_Experimental_Data/`\
*   **Cooling_Rates/**: CSV files containing time-temperature data from K-type thermocouples positioned at 2.5 mm (Bottom), 45 mm (Middle), and 75 mm (Top) from the quenched end.\
*   **Mechanical_Tests/**: Raw stress-strain data for as-cast and quenched samples used to generate Figure 7.\
*   **Electrical_Resistivity/**: Measurements for all three alloys at different positions, including standard deviation calculations.\
*   **XRD_EBSD/**: Raw XRD patterns (.ascii) and EBSD grain size distribution data.\
\

### `02_Computational_MuST/`\
Inputs and outputs for the **MuST (Multiple Scattering Theory)** code:\
*   **KKR-CPA/**: Inputs for the random solid solution state calculations.\
*   **CA-CPA/**: Inputs incorporating SRO parameters obtained from NIMM.\
*   **DOS_Data/**: Calculated Density of States (DOS) at the Fermi level ($E_F$) used to explain resistivity changes.\
\

### `03_Analytical_NIMM/`\
*   **SRO_Parameters/**: Warren-Cowley parameters ($\\alpha_1$) calculated for 841 compositions in the Fe-Ni-Cr space (350 K to 1500 K).\
*   **Strengthening_Model/**: Implementation of the solute strengthening theory used to predict the yield strength changes.\
*   *Note: For the standalone calculator code, see: [KirillOsintsev/SRO-parameters-calculator](https://github.com/KirillOsintsev/SRO-parameters-calculator)*\
\

### `04_Media/`\
*   **End_Quench_Videos/**: High-speed video documentation of the water-jet quenching process.\
*   **Sample_Photos/**: Images of the rod specimens, the Jominy-style holder, and the machined micro-tensile specimens.\
*   **Microscopy_HighRes/**: High-resolution SEM and EBSD maps showing single-phase stability and grain morphologies.\
\

### `05_Manuscript/`\
*   Pre-print version of the article and the formatted Supplementary Information PDF.\
\
---\
\

## Key Experimental Conditions\
| Parameter | Value |\
| :--- | :--- |\
| Homogenization Temp | 950 \'b0C (1223 K) |\
| Holding Time | 1 Hour |\
| Quench Medium | Water Jet |\
| Cooling Rates | 27.3 K/s (Bottom) to 0.6 K/s (Top) |\
| Tensile Strain Rate | $1 \\times 10^\{-3\} \\text\{ s\}^\{-1\}$ |\
\

## Citation\
If you use this data or the models provided, please cite our work:\
> Osintsev, K., Yuce, Z., Raghuraman, V., & Chen, X.-Z. (2025). Tailoring Short-Range Order in Fe-Cr-Ni Alloys by End-Quenching. *Journal Name / Preprint DOI*.\
\

File: 01_Experimental_Data/XRD/Fe34Ni33Cr33/middle/Fe34Ni33Cr33m.xy (part 1 of 2)
30.0009	212.0000
30.0204	212.0000
30.0398	219.0000
30.0593	233.0000
30.0787	250.0000
30.0982	195.0000
30.1177	191.0000
30.1371	225.0000
30.1566	217.0000
30.1760	234.0000
30.1955	227.0000
30.2149	209.0000
30.2344	230.0000
30.2539	195.0000
30.2733	218.0000
30.2928	232.0000
30.3122	205.0000
30.3317	206.0000
30.3511	214.0000
30.3706	230.0000
30.3901	177.0000
30.4095	217.0000
30.4290	211.0000
30.4484	207.0000
30.4679	215.0000
30.4873	228.0000
30.5068	200.0000
30.5263	212.0000
30.5457	192.0000
30.5652	224.0000
30.5846	190.0000
30.6041	211.0000
30.6235	220.0000
30.6430	233.0000
30.6625	216.0000
30.6819	230.0000
30.7014	183.0000
30.7208	191.0000
30.7403	211.0000
30.7597	216.0000
30.7792	220.0000
30.7987	234.0000
30.8181	199.0000
30.8376	198.0000
30.8570	213.0000
30.8765	194.0000
30.8959	215.0000
30.9154	226.0000
30.9349	205.0000
30.9543	224.0000
30.9738	199.0000
30.9932	218.0000
31.0127	205.0000
31.0321	217.0000
31.0516	224.0000
31.0711	210.0000
31.0905	218.0000
31.1100	234.0000
31.1294	220.0000
31.1489	187.0000
31.1683	192.0000
31.1878	217.0000
31.2073	208.0000
31.2267	221.0000
31.2462	215.0000
31.2656	218.0000
31.2851	224.0000
31.3045	210.0000
31.3240	196.0000
31.3435	204.0000
31.3629	210.0000
31.3824	177.0000
31.4018	213.0000
31.4213	196.0000
31.4407	210.0000
31.4602	190.0000
31.4797	223.0000
31.4991	222.0000
31.5186	229.0000
31.5380	232.0000
31.5575	193.0000
31.5769	214.0000
31.5964	228.0000
31.6159	197.0000
31.6353	223.0000
31.6548	200.0000
31.6742	197.0000
31.6937	231.0000
31.7131	218.0000
31.7326	228.0000
31.7521	255.0000
31.7715	219.0000
31.7910	208.0000
31.8104	211.0000
31.8299	244.0000
31.8493	177.0000
31.8688	215.0000
31.8883	197.0000
31.9077	217.0000
31.9272	222.0000
31.9466	185.0000
31.9661	221.0000
31.9855	212.0000
32.0050	208.0000
32.0245	203.0000
32.0439	219.0000
32.0634	214.0000
32.0828	195.0000
32.1023	210.0000
32.1217	217.0000
32.1412	204.0000
32.1607	233.0000
32.1801	212.0000
32.1996	236.0000
32.2190	198.0000
32.2385	192.0000
32.2579	207.0000
32.2774	183.0000
32.2969	199.0000
32.3163	226.0000
32.3358	221.0000
32.3552	244.0000
32.3747	216.0000
32.3941	182.0000
32.4136	218.0000
32.4331	217.0000
32.4525	189.0000
32.4720	230.0000
32.4914	214.0000
32.5109	218.0000
32.5303	193.0000
32.5498	195.0000
32.5693	218.0000
32.5887	226.0000
32.6082	219.0000
32.6276	209.0000
32.6471	188.0000
32.6665	209.0000
32.6860	223.0000
32.7055	222.0000
32.7249	214.0000
32.7444	202.0000
32.7638	207.0000
32.7833	214.0000
32.8027	222.0000
32.8222	221.0000
32.8416	183.0000
32.8611	194.0000
32.8806	214.0000
32.9000	204.0000
32.9195	223.0000
32.9389	203.0000
32.9584	234.0000
32.9778	212.0000
32.9973	208.0000
33.0168	207.0000
33.0362	214.0000
33.0557	200.0000
33.0751	218.0000
33.0946	195.0000
33.1140	216.0000
33.1335	224.0000
33.1530	231.0000
33.1724	206.0000
33.1919	206.0000
33.2113	207.0000
33.2308	215.0000
33.2502	189.0000
33.2697	207.0000
33.2892	220.0000
33.3086	206.0000
33.3281	216.0000
33.3475	235.0000
33.3670	200.0000
33.3864	224.0000
33.4059	226.0000
33.4254	234.0000
33.4448	235.0000
33.4643	206.0000
33.4837	191.0000
33.5032	210.0000
33.5226	236.0000
33.5421	211.0000
33.5616	246.0000
33.5810	218.0000
33.6005	198.0000
33.6199	183.0000
33.6394	218.0000
33.6588	218.0000
33.6783	205.0000
33.6978	205.0000
33.7172	239.0000
33.7367	209.0000
33.7561	217.0000
33.7756	232.0000
33.7950	214.0000
33.8145	202.0000
33.8340	214.0000
33.8534	224.0000
33.8729	221.0000
33.8923	245.0000
33.9118	209.0000
33.9312	215.0000
33.9507	194.0000
33.9702	220.0000
33.9896	237.0000
34.0091	228.0000
34.0285	215.0000
34.0480	219.0000
34.0674	222.0000
34.0869	228.0000
34.1064	238.0000
34.1258	242.0000
34.1453	224.0000
34.1647	208.0000
34.1842	207.0000
34.2036	232.0000
34.2231	222.0000
34.2426	227.0000
34.2620	215.0000
34.2815	213.0000
34.3009	198.0000
34.3204	218.0000
34.3398	220.0000
34.3593	210.0000
34.3788	213.0000
34.3982	228.0000
34.4177	244.0000
34.4371	219.0000
34.4566	221.0000
34.4760	216.0000
34.4955	205.0000
34.5150	187.0000
34.5344	238.0000
34.5539	222.0000
34.5733	209.0000
34.5928	249.0000
34.6122	226.0000
34.6317	232.0000
34.6512	208.0000
34.6706	210.0000
34.6901	223.0000
34.7095	203.0000
34.7290	217.0000
34.7484	213.0000
34.7679	203.0000
34.7874	210.0000
34.8068	203.0000
34.8263	206.0000
34.8457	214.0000
34.8652	222.0000
34.8846	205.0000
34.9041	224.0000
34.9236	177.0000
34.9430	207.0000
34.9625	201.0000
34.9819	234.0000
35.0014	198.0000
35.0208	230.0000
35.0403	230.0000
35.0598	228.0000
35.0792	227.0000
35.0987	214.0000
35.1181	216.0000
35.1376	221.0000
35.1570	215.0000
35.1765	216.0000
35.1960	215.0000
35.2154	210.0000
35.2349	226.0000
35.2543	224.0000
35.2738	202.0000
35.2932	239.0000
35.3127	229.0000
35.3322	198.0000
35.3516	211.0000
35.3711	217.0000
35.3905	196.0000
35.4100	214.0000
35.4294	231.0000
35.4489	222.0000
35.4684	222.0000
35.4878	246.0000
35.5073	231.0000
35.5267	216.0000
35.5462	204.0000
35.5656	212.0000
35.5851	236.0000
35.6045	244.0000
35.6240	201.0000
35.6435	199.0000
35.6629	223.0000
35.6824	201.0000
35.7018	218.0000
35.7213	218.0000
35.7407	226.0000
35.7602	222.0000
35.7797	203.0000
35.7991	230.0000
35.8186	254.0000
35.8380	210.0000
35.8575	224.0000
35.8769	234.0000
35.8964	230.0000
35.9159	221.0000
35.9353	242.0000
35.9548	217.0000
35.9742	189.0000
35.9937	215.0000
36.0131	250.0000
36.0326	232.0000
36.0521	245.0000
36.0715	221.0000
36.0910	216.0000
36.1104	209.0000
36.1299	193.0000
36.1493	231.0000
36.1688	226.0000
36.1883	222.0000
36.2077	206.0000
36.2272	219.0000
36.2466	227.0000
36.2661	221.0000
36.2855	182.0000
36.3050	223.0000
36.3245	201.0000
36.3439	196.0000
36.3634	213.0000
36.3828	216.0000
36.4023	210.0000
36.4217	209.0000
36.4412	211.0000
36.4607	218.0000
36.4801	221.0000
36.4996	197.0000
36.5190	241.0000
36.5385	231.0000
36.5579	222.0000
36.5774	187.0000
36.5969	243.0000
36.6163	242.0000
36.6358	206.0000
36.6552	243.0000
36.6747	224.0000
36.6941	210.0000
36.7136	228.0000
36.7331	211.0000
36.7525	218.0000
36.7720	213.0000
36.7914	220.0000
36.8109	238.0000
36.8303	212.0000
36.8498	214.0000
36.8693	224.0000
36.8887	224.0000
36.9082	225.0000
36.9276	190.0000
36.9471	214.0000
36.9665	203.0000
36.9860	225.0000
37.0055	229.0000
37.0249	223.0000
37.0444	225.0000
37.0638	201.0000
37.0833	248.0000
37.1027	238.0000
37.1222	208.0000
37.1417	217.0000
37.1611	218.0000
37.1806	229.0000
37.2000	241.0000
37.2195	248.0000
37.2389	217.0000
37.2584	209.0000
37.2779	229.0000
37.2973	225.0000
37.3168	215.0000
37.3362	221.0000
37.3557	235.0000
37.3751	229.0000
37.3946	215.0000
37.4141	226.0000
37.4335	201.0000
37.4530	229.0000
37.4724	200.0000
37.4919	225.0000
37.5113	228.0000
37.5308	206.0000
37.5503	232.0000
37.5697	222.0000
37.5892	231.0000
37.6086	211.0000
37.6281	208.0000
37.6475	220.0000
37.6670	227.0000
37.6865	217.0000
37.7059	219.0000
37.7254	220.0000
37.7448	212.0000
37.7643	218.0000
37.7837	203.0000
37.8032	226.0000
37.8227	230.0000
37.8421	220.0000
37.8616	214.0000
37.8810	220.0000
37.9005	207.0000
37.9199	215.0000
37.9394	236.0000
37.9589	204.0000
37.9783	227.0000
37.9978	212.0000
38.0172	207.0000
38.0367	206.0000
38.0561	238.0000
38.0756	208.0000
38.0951	208.0000
38.1145	224.0000
38.1340	215.0000
38.1534	231.0000
38.1729	225.0000
38.1923	209.0000
38.2118	222.0000
38.2313	210.0000
38.2507	226.0000
38.2702	205.0000
38.2896	204.0000
38.3091	192.0000
38.3285	222.0000
38.3480	244.0000
38.3675	250.0000
38.3869	228.0000
38.4064	202.0000
38.4258	226.0000
38.4453	222.0000
38.4647	238.0000
38.4842	217.0000
38.5036	220.0000
38.5231	218.0000
38.5426	218.0000
38.5620	198.0000
38.5815	239.0000
38.6009	246.0000
38.6204	229.0000
38.6398	223.0000
38.6593	205.0000
38.6788	217.0000
38.6982	223.0000
38.7177	226.0000
38.7371	218.0000
38.7566	232.0000
38.7760	199.0000
38.7955	221.0000
38.8150	244.0000
38.8344	216.0000
38.8539	212.0000
38.8733	233.0000
38.8928	207.0000
38.9122	225.0000
38.9317	237.0000
38.9512	243.0000
38.9706	223.0000
38.9901	216.0000
39.0095	209.0000
39.0290	218.0000
39.0484	198.0000
39.0679	255.0000
39.0874	244.0000
39.1068	198.0000
39.1263	245.0000
39.1457	208.0000
39.1652	227.0000
39.1846	209.0000
39.2041	206.0000
39.2236	207.0000
39.2430	211.0000
39.2625	214.0000
39.2819	243.0000
39.3014	209.0000
39.3208	237.0000
39.3403	231.0000
39.3598	209.0000
39.3792	202.0000
39.3987	213.0000
39.4181	187.0000
39.4376	220.0000
39.4570	231.0000
39.4765	220.0000
39.4960	211.0000
39.5154	213.0000
39.5349	229.0000
39.5543	213.0000
39.5738	221.0000
39.5932	216.0000
39.6127	246.0000
39.6322	228.0000
39.6516	222.0000
39.6711	219.0000
39.6905	235.0000
39.7100	215.0000
39.7294	209.0000
39.7489	215.0000
39.7684	197.0000
39.7878	241.0000
39.8073	214.0000
39.8267	217.0000
39.8462	228.0000
39.8656	226.0000
39.8851	218.0000
39.9046	236.0000
39.9240	197.0000
39.9435	222.0000
39.9629	202.0000
39.9824	239.0000
40.0018	226.0000
40.0213	210.0000
40.0408	199.0000
40.0602	207.0000
40.0797	195.0000
40.0991	231.0000
40.1186	201.0000
40.1380	210.0000
40.1575	237.0000
40.1770	204.0000
40.1964	232.0000
40.2159	201.0000
40.2353	226.0000
40.2548	227.0000
40.2742	219.0000
40.2937	238.0000
40.3132	213.0000
40.3326	206.0000
40.3521	253.0000
40.3715	235.0000
40.3910	207.0000
40.4104	213.0000
40.4299	227.0000
40.4494	217.0000
40.4688	262.0000
40.4883	227.0000
40.5077	212.0000
40.5272	232.0000
40.5466	202.0000
40.5661	229.0000
40.5856	239.0000
40.6050	226.0000
40.6245	216.0000
40.6439	226.0000
40.6634	235.0000
40.6828	228.0000
40.7023	204.0000
40.7218	199.0000
40.7412	225.0000
40.7607	248.0000
40.7801	222.0000
40.7996	232.0000
40.8190	221.0000
40.8385	224.0000
40.8580	226.0000
40.8774	222.0000
40.8969	260.0000
40.9163	228.0000
40.9358	216.0000
40.9552	227.0000
40.9747	240.0000
40.9942	257.0000
41.0136	244.0000
41.0331	215.0000
41.0525	243.0000
41.0720	218.0000
41.0914	221.0000
41.1109	210.0000
41.1304	224.0000
41.1498	232.0000
41.1693	221.0000
41.1887	231.0000
41.2082	200.0000
41.2276	214.0000
41.2471	217.0000
41.2665	224.0000
41.2860	223.0000
41.3055	227.0000
41.3249	247.0000
41.3444	225.0000
41.3638	219.0000
41.3833	223.0000
41.4027	234.0000
41.4222	220.0000
41.4417	237.0000
41.4611	223.0000
41.4806	248.0000
41.5000	225.0000
41.5195	229.0000
41.5389	237.0000
41.5584	219.0000
41.5779	219.0000
41.5973	248.0000
41.6168	230.0000
41.6362	233.0000
41.6557	234.0000
41.6751	257.0000
41.6946	206.0000
41.7141	255.0000
41.7335	231.0000
41.7530	232.0000
41.7724	239.0000
41.7919	218.0000
41.8113	223.0000
41.8308	234.0000
41.8503	229.0000
41.8697	242.0000
41.8892	221.0000
41.9086	240.0000
41.9281	225.0000
41.9475	228.0000
41.9670	231.0000
41.9865	244.0000
42.0059	238.0000
42.0254	247.0000
42.0448	222.0000
42.0643	245.0000
42.0837	252.0000
42.1032	230.0000
42.1227	247.0000
42.1421	221.0000
42.1616	228.0000
42.1810	228.0000
42.2005	217.0000
42.2199	242.0000
42.2394	243.0000
42.2589	244.0000
42.2783	242.0000
42.2978	266.0000
42.3172	259.0000
42.3367	236.0000
42.3561	228.0000
42.3756	262.0000
42.3951	233.0000
42.4145	257.0000
42.4340	243.0000
42.4534	250.0000
42.4729	264.0000
42.4923	257.0000
42.5118	257.0000
42.5313	268.0000
42.5507	259.0000
42.5702	244.0000
42.5896	279.0000
42.6091	241.0000
42.6285	273.0000
42.6480	244.0000
42.6675	259.0000
42.6869	266.0000
42.7064	272.0000
42.7258	282.0000
42.7453	291.0000
42.7647	290.0000
42.7842	292.0000
42.8037	256.0000
42.8231	270.0000
42.8426	271.0000
42.8620	293.0000
42.8815	293.0000
42.9009	276.0000
42.9204	269.0000
42.9399	287.0000
42.9593	345.0000
42.9788	293.0000
42.9982	322.0000
43.0177	299.0000
43.0371	318.0000
43.0566	333.0000
43.0761	351.0000
43.0955	335.0000
43.1150	361.0000
43.1344	358.0000
43.1539	377.0000
43.1733	393.0000
43.1928	391.0000
43.2123	389.0000
43.2317	412.0000
43.2512	455.0000
43.2706	467.0000
43.2901	523.0000
43.3095	556.0000
43.3290	596.0000
43.3485	592.0000
43.3679	631.0000
43.3874	692.0000
43.4068	742.0000
43.4263	839.0000
43.4457	881.0000
43.4652	991.0000
43.4847	1097.0000
43.5041	1181.0000
43.5236	1281.0000
43.5430	1438.0000
43.5625	1577.0000
43.5819	1634.0000
43.6014	1761.0000
43.6209	1777.0000
43.6403	1845.0000
43.6598	1881.0000
43.6792	1860.0000
43.6987	1752.0000
43.7181	1752.0000
43.7376	1591.0000
43.7571	1478.0000
43.7765	1409.0000
43.7960	1334.0000
43.8154	1207.0000
43.8349	1195.0000
43.8543	1026.0000
43.8738	1008.0000
43.8933	846.0000
43.9127	784.0000
43.9322	764.0000
43.9516	632.0000
43.9711	614.0000
43.9905	592.0000
44.0100	533.0000
44.0295	522.0000
44.0489	515.0000
44.0684	452.0000
44.0878	445.0000
44.1073	423.0000
44.1267	386.0000
44.1462	378.0000
44.1656	381.0000
44.1851	324.0000
44.2046	382.0000
44.2240	289.0000
44.2435	337.0000
44.2629	360.0000
44.2824	308.0000
44.3018	327.0000
44.3213	325.0000
44.3408	286.0000
44.3602	285.0000
44.3797	312.0000
44.3991	289.0000
44.4186	287.0000
44.4380	281.0000
44.4575	294.0000
44.4770	303.0000
44.4964	326.0000
44.5159	253.0000
44.5353	278.0000
44.5548	269.0000
44.5742	278.0000
44.5937	265.0000
44.6132	252.0000
44.6326	263.0000
44.6521	272.0000
44.6715	267.0000
44.6910	257.0000
44.7104	280.0000
44.7299	254.0000
44.7494	234.0000
44.7688	259.0000
44.7883	251.0000
44.8077	242.0000
44.8272	271.0000
44.8466	255.0000
44.8661	254.0000
44.8856	263.0000
44.9050	213.0000
44.9245	239.0000
44.9439	249.0000
44.9634	204.0000
44.9828	246.0000
45.0023	235.0000
45.0218	257.0000
45.0412	238.0000
45.0607	231.0000
45.0801	216.0000
45.0996	218.0000
45.1190	249.0000
45.1385	226.0000
45.1580	236.0000
45.1774	233.0000
45.1969	238.0000
45.2163	227.0000
45.2358	223.0000
45.2552	236.0000
45.2747	248.0000
45.2942	222.0000
45.3136	251.0000
45.3331	221.0000
45.3525	221.0000
45.3720	257.0000
45.3914	235.0000
45.4109	259.0000
45.4304	240.0000
45.4498	246.0000
45.4693	239.0000
45.4887	244.0000
45.5082	216.0000
45.5276	238.0000
45.5471	232.0000
45.5666	240.0000
45.5860	234.0000
45.6055	222.0000
45.6249	252.0000
45.6444	211.0000
45.6638	215.0000
45.6833	242.0000
45.7028	239.0000
45.7222	240.0000
45.7417	225.0000
45.7611	203.0000
45.7806	232.0000
45.8000	242.0000
45.8195	234.0000
45.8390	247.0000
45.8584	261.0000
45.8779	235.0000
45.8973	244.0000
45.9168	247.0000
45.9362	237.0000
45.9557	222.0000
45.9752	221.0000
45.9946	250.0000
46.0141	214.0000
46.0335	258.0000
46.0530	191.0000
46.0724	243.0000
46.0919	233.0000
46.1114	249.0000
46.1308	239.0000
46.1503	239.0000
46.1697	237.0000
46.1892	224.0000
46.2086	233.0000
46.2281	230.0000
46.2476	227.0000
46.2670	243.0000
46.2865	229.0000
46.3059	250.0000
46.3254	233.0000
46.3448	216.0000
46.3643	236.0000
46.3838	233.0000
46.4032	220.0000
46.4227	263.0000
46.4421	222.0000
46.4616	225.0000
46.4810	240.0000
46.5005	253.0000
46.5200	238.0000
46.5394	207.0000
46.5589	208.0000
46.5783	237.0000
46.5978	236.0000
46.6172	234.0000
46.6367	235.0000
46.6562	227.0000
46.6756	228.0000
46.6951	218.0000
46.7145	210.0000
46.7340	205.0000
46.7534	260.0000
46.7729	251.0000
46.7924	218.0000
46.8118	212.0000
46.8313	214.0000
46.8507	249.0000
46.8702	264.0000
46.8896	257.0000
46.9091	259.0000
46.9285	280.0000
46.9480	233.0000
46.9675	216.0000
46.9869	194.0000
47.0064	239.0000
47.0258	226.0000
47.0453	232.0000
47.0647	216.0000
47.0842	248.0000
47.1037	225.0000
47.1231	205.0000
47.1426	240.0000
47.1620	203.0000
47.1815	227.0000
47.2009	225.0000
47.2204	212.0000
47.2399	219.0000
47.2593	244.0000
47.2788	230.0000
47.2982	223.0000
47.3177	252.0000
47.3371	238.0000
47.3566	234.0000
47.3761	254.0000
47.3955	221.0000
47.4150	242.0000
47.4344	233.0000
47.4539	247.0000
47.4733	251.0000
47.4928	236.0000
47.5123	249.0000
47.5317	240.0000
47.5512	251.0000
47.5706	204.0000
47.5901	204.0000
47.6095	234.0000
47.6290	212.0000
47.6485	223.0000
47.6679	235.0000
47.6874	213.0000
47.7068	229.0000
47.7263	243.0000
47.7457	232.0000
47.7652	223.0000
47.7847	212.0000
47.8041	244.0000
47.8236	264.0000
47.8430	257.0000
47.8625	230.0000
47.8819	264.0000
47.9014	245.0000
47.9209	241.0000
47.9403	250.0000
47.9598	221.0000
47.9792	243.0000
47.9987	258.0000
48.0181	210.0000
48.0376	223.0000
48.0571	241.0000
48.0765	230.0000
48.0960	240.0000
48.1154	222.0000
48.1349	231.0000
48.1543	223.0000
48.1738	222.0000
48.1933	240.0000
48.2127	225.0000
48.2322	264.0000
48.2516	232.0000
48.2711	228.0000
48.2905	234.0000
48.3100	236.0000
48.3295	218.0000
48.3489	235.0000
48.3684	216.0000
48.3878	210.0000
48.4073	231.0000
48.4267	225.0000
48.4462	229.0000
48.4657	211.0000
48.4851	236.0000
48.5046	250.0000
48.5240	202.0000
48.5435	230.0000
48.5629	244.0000
48.5824	212.0000
48.6019	251.0000
48.6213	221.0000
48.6408	247.0000
48.6602	231.0000
48.6797	253.0000
48.6991	262.0000
48.7186	265.0000
48.7381	267.0000
48.7575	251.0000
48.7770	230.0000
48.7964	250.0000
48.8159	262.0000
48.8353	257.0000
48.8548	235.0000
48.8743	252.0000
48.8937	230.0000
48.9132	265.0000
48.9326	231.0000
48.9521	218.0000
48.9715	242.0000
48.9910	230.0000
49.0105	261.0000
49.0299	235.0000
49.0494	257.0000
49.0688	240.0000
49.0883	236.0000
49.1077	252.0000
49.1272	265.0000
49.1467	241.0000
49.1661	237.0000
49.1856	227.0000
49.2050	276.0000
49.2245	268.0000
49.2439	264.0000
49.2634	257.0000
49.2829	242.0000
49.3023	236.0000
49.3218	262.0000
49.3412	243.0000
49.3607	277.0000
49.3801	245.0000
49.3996	256.0000
49.4191	249.0000
49.4385	226.0000
49.4580	261.0000
49.4774	250.0000
49.4969	290.0000
49.5163	264.0000
49.5358	253.0000
49.5553	274.0000
49.5747	268.0000
49.5942	245.0000
49.6136	268.0000
49.6331	261.0000
49.6525	277.0000
49.6720	260.0000
49.6914	256.0000
49.7109	265.0000
49.7304	305.0000
49.7498	289.0000
49.7693	260.0000
49.7887	277.0000
49.8082	315.0000
49.8276	268.0000
49.8471	331.0000
49.8666	299.0000
49.8860	322.0000
49.9055	282.0000
49.9249	298.0000
49.9444	295.0000
49.9638	303.0000
49.9833	295.0000
50.0028	309.0000
50.0222	326.0000
50.0417	314.0000
50.0611	339.0000
50.0806	328.0000
50.1000	324.0000
50.1195	370.0000
50.1390	362.0000
50.1584	373.0000
50.1779	409.0000
50.1973	390.0000
50.2168	414.0000
50.2362	413.0000
50.2557	462.0000
50.2752	432.0000
50.2946	481.0000
50.3141	539.0000
50.3335	558.0000
50.3530	574.0000
50.3724	631.0000
50.3919	625.0000
50.4114	718.0000
50.4308	779.0000
50.4503	811.0000
50.4697	912.0000
50.4892	946.0000
50.5086	1034.0000
50.5281	1077.0000
50.5476	1207.0000
50.5670	1273.0000
50.5865	1437.0000
50.6059	1423.0000
50.6254	1480.0000
50.6448	1655.0000
50.6643	1647.0000
50.6838	1624.0000
50.7032	1717.0000
50.7227	1625.0000
50.7421	1633.0000
50.7616	1542.0000
50.7810	1521.0000
50.8005	1452.0000
50.8200	1408.0000
50.8394	1248.0000
50.8589	1253.0000
50.8783	1061.0000
50.8978	1017.0000
50.9172	967.0000
50.9367	835.0000
50.9562	818.0000
50.9756	699.0000
50.9951	660.0000
51.0145	654.0000
51.0340	555.0000
51.0534	567.0000
51.0729	501.0000
51.0924	510.0000
51.1118	483.0000
51.1313	437.0000
51.1507	395.0000
51.1702	407.0000
51.1896	394.0000
51.2091	416.0000
51.2286	337.0000
51.2480	356.0000
51.2675	335.0000
51.2869	359.0000
51.3064	322.0000
51.3258	347.0000
51.3453	314.0000
51.3648	291.0000
51.3842	277.0000
51.4037	304.0000
51.4231	277.0000
51.4426	292.0000
51.4620	255.0000
51.4815	309.0000
51.5010	278.0000
51.5204	297.0000
51.5399	311.0000
51.5593	275.0000
51.5788	258.0000
51.5982	283.0000
51.6177	266.0000
51.6372	236.0000
51.6566	257.0000
51.6761	274.0000
51.6955	249.0000
51.7150	266.0000
51.7344	277.0000
51.7539	268.0000
51.7734	253.0000
51.7928	240.0000
51.8123	252.0000
51.8317	245.0000
51.8512	249.0000
51.8706	269.0000
51.8901	260.0000
51.9096	228.0000
51.9290	261.0000
51.9485	232.0000
51.9679	244.0000
51.9874	257.0000
52.0068	267.0000
52.0263	233.0000
52.0458	224.0000
52.0652	242.0000
52.0847	250.0000
52.1041	246.0000
52.1236	230.0000
52.1430	254.0000
52.1625	242.0000
52.1820	220.0000
52.2014	231.0000
52.2209	245.0000
52.2403	235.0000
52.2598	198.0000
52.2792	218.0000
52.2987	221.0000
52.3182	254.0000
52.3376	232.0000
52.3571	246.0000
52.3765	242.0000
52.3960	238.0000
52.4154	249.0000
52.4349	211.0000
52.4544	238.0000
52.4738	246.0000
52.4933	233.0000
52.5127	205.0000
52.5322	229.0000
52.5516	238.0000
52.5711	242.0000
52.5905	213.0000
52.6100	215.0000
52.6295	224.0000
52.6489	230.0000
52.6684	216.0000
52.6878	252.0000
52.7073	232.0000
52.7267	224.0000
52.7462	218.0000
52.7657	237.0000
52.7851	230.0000
52.8046	227.0000
52.8240	226.0000
52.8435	246.0000
52.8629	225.0000
52.8824	234.0000
52.9019	218.0000
52.9213	217.0000
52.9408	219.0000
52.9602	217.0000
52.9797	220.0000
52.9991	239.0000
53.0186	249.0000
53.0381	216.0000
53.0575	242.0000
53.0770	219.0000
53.0964	211.0000
53.1159	222.0000
53.1353	231.0000
53.1548	223.0000
53.1743	222.0000
53.1937	219.0000
53.2132	229.0000
53.2326	226.0000
53.2521	215.0000
53.2715	250.0000
53.2910	218.0000
53.3105	252.0000
53.3299	207.0000
53.3494	225.0000
53.3688	242.0000
53.3883	238.0000
53.4077	228.0000
53.4272	240.0000
53.4467	232.0000
53.4661	211.0000
53.4856	203.0000
53.5050	222.0000
53.5245	221.0000
53.5439	243.0000
53.5634	229.0000
53.5829	233.0000
53.6023	254.0000
53.6218	240.0000
53.6412	215.0000
53.6607	219.0000
53.6801	213.0000
53.6996	221.0000
53.7191	226.0000
53.7385	225.0000
53.7580	231.0000
53.7774	235.0000
53.7969	228.0000
53.8163	214.0000
53.8358	210.0000
53.8553	213.0000
53.8747	235.0000
53.8942	214.0000
53.9136	240.0000
53.9331	241.0000
53.9525	222.0000
53.9720	224.0000
53.9915	239.0000
54.0109	206.0000
54.0304	214.0000
54.0498	234.0000
54.0693	198.0000
54.0887	219.0000
54.1082	223.0000
54.1277	234.0000
54.1471	222.0000
54.1666	213.0000
54.1860	224.0000
54.2055	267.0000
54.2249	227.0000
54.2444	211.0000
54.2639	217.0000
54.2833	222.0000
54.3028	218.0000
54.3222	238.0000
54.3417	212.0000
54.3611	236.0000
54.3806	211.0000
54.4001	231.0000
54.4195	230.0000
54.4390	202.0000
54.4584	231.0000
54.4779	219.0000
54.4973	239.0000
54.5168	212.0000
54.5363	214.0000
54.5557	229.0000
54.5752	226.0000
54.5946	217.0000
54.6141	223.0000
54.6335	189.0000
54.6530	215.0000
54.6725	230.0000
54.6919	219.0000
54.7114	231.0000
54.7308	250.0000
54.7503	200.0000
54.7697	245.0000
54.7892	228.0000
54.8087	216.0000
54.8281	200.0000
54.8476	207.0000
54.8670	221.0000
54.8865	220.0000
54.9059	227.0000
54.9254	238.0000
54.9449	219.0000
54.9643	201.0000
54.9838	202.0000
55.0032	212.0000
55.0227	225.0000
55.0421	248.0000
55.0616	213.0000
55.0811	209.0000
55.1005	197.0000
55.1200	220.0000
55.1394	249.0000
55.1589	217.0000
55.1783	212.0000
55.1978	181.0000
55.2173	213.0000
55.2367	233.0000
55.2562	220.0000
55.2756	215.0000
55.2951	224.0000
55.3145	238.0000
55.3340	204.0000
55.3534	245.0000
55.3729	229.0000
55.3924	212.0000
55.4118	215.0000
55.4313	238.0000
55.4507	236.0000
55.4702	220.0000
55.4896	213.0000
55.5091	226.0000
55.5286	246.0000
55.5480	214.0000
55.5675	256.0000
55.5869	230.0000
55.6064	205.0000
55.6258	242.0000
55.6453	225.0000
55.6648	223.0000
55.6842	206.0000
55.7037	222.0000
55.7231	220.0000
55.7426	230.0000
55.7620	204.0000
55.7815	255.0000
55.8010	216.0000
55.8204	216.0000
55.8399	181.0000
55.8593	223.0000
55.8788	200.0000
55.8982	208.0000
55.9177	222.0000
55.9372	229.0000
55.9566	215.0000
55.9761	226.0000
55.9955	227.0000
56.0150	207.0000
56.0344	216.0000
56.0539	241.0000
56.0734	202.0000
56.0928	253.0000
56.1123	223.0000
56.1317	225.0000
56.1512	220.0000
56.1706	203.0000
56.1901	234.0000
56.2096	181.0000
56.2290	234.0000
56.2485	218.0000
56.2679	224.0000
56.2874	238.0000
56.3068	234.0000
56.3263	205.0000
56.3458	216.0000
56.3652	202.0000
56.3847	242.0000
56.4041	218.0000
56.4236	241.0000
56.4430	210.0000
56.4625	207.0000
56.4820	199.0000
56.5014	223.0000
56.5209	223.0000
56.5403	243.0000
56.5598	247.0000
56.5792	213.0000
56.5987	247.0000
56.6182	212.0000
56.6376	224.0000
56.6571	225.0000
56.6765	213.0000
56.6960	232.0000
56.7154	217.0000
56.7349	230.0000
56.7544	192.0000
56.7738	222.0000
56.7933	235.0000
56.8127	204.0000
56.8322	234.0000
56.8516	215.0000
56.8711	247.0000
56.8906	276.0000
56.9100	215.0000
56.9295	205.0000
56.9489	237.0000
56.9684	236.0000
56.9878	224.0000
57.0073	221.0000
57.0268	210.0000
57.0462	219.0000
57.0657	210.0000
57.0851	224.0000
57.1046	221.0000
57.1240	228.0000
57.1435	219.0000
57.1630	229.0000
57.1824	223.0000
57.2019	221.0000
57.2213	200.0000
57.2408	206.0000
57.2602	222.0000
57.2797	241.0000
57.2992	228.0000
57.3186	216.0000
57.3381	229.0000
57.3575	204.0000
57.3770	228.0000
57.3964	245.0000
57.4159	237.0000
57.4354	229.0000
57.4548	201.0000
57.4743	216.0000
57.4937	207.0000
57.5132	241.0000
57.5326	232.0000
57.5521	222.0000
57.5716	218.0000
57.5910	188.0000
57.6105	240.0000
57.6299	209.0000
57.6494	218.0000
57.6688	225.0000
57.6883	237.0000
57.7078	230.0000
57.7272	247.0000
57.7467	211.0000
57.7661	226.0000
57.7856	197.0000
57.8050	218.0000
57.8245	250.0000
57.8440	200.0000
57.8634	210.0000
57.8829	200.0000
57.9023	199.0000
57.9218	224.0000
57.9412	221.0000
57.9607	233.0000
57.9802	202.0000
57.9996	237.0000
58.0191	193.0000
58.0385	232.0000
58.0580	224.0000
58.0774	211.0000
58.0969	210.0000
58.1163	203.0000
58.1358	221.0000
58.1553	185.0000
58.1747	236.0000
58.1942	215.0000
58.2136	226.0000
58.2331	249.0000
58.2525	230.0000
58.2720	223.0000
58.2915	222.0000
58.3109	206.0000
58.3304	227.0000
58.3498	236.0000
58.3693	222.0000
58.3887	250.0000
58.4082	212.0000
58.4277	220.0000
58.4471	201.0000
58.4666	233.0000
58.4860	228.0000
58.5055	223.0000
58.5249	225.0000
58.5444	222.0000
58.5639	228.0000
58.5833	221.0000
58.6028	232.0000
58.6222	192.0000
58.6417	214.0000
58.6611	210.0000
58.6806	205.0000
58.7001	210.0000
58.7195	201.0000
58.7390	219.0000
58.7584	203.0000
58.7779	233.0000
58.7973	220.0000
58.8168	232.0000
58.8363	217.0000
58.8557	229.0000
58.8752	233.0000
58.8946	210.0000
58.9141	199.0000
58.9335	205.0000
58.9530	229.0000
58.9725	198.0000
58.9919	213.0000
59.0114	232.0000
59.0308	226.0000
59.0503	203.0000
59.0697	214.0000
59.0892	222.0000
59.1087	218.0000
59.1281	228.0000
59.1476	221.0000
59.1670	217.0000
59.1865	205.0000
59.2059	194.0000
59.2254	215.0000
59.2449	228.0000
59.2643	211.0000
59.2838	227.0000
59.3032	234.0000
59.3227	217.0000
59.3421	210.0000
59.3616	210.0000
59.3811	202.0000
59.4005	238.0000
59.4200	227.0000
59.4394	217.0000
59.4589	206.0000
59.4783	227.0000
59.4978	214.0000
59.5173	200.0000
59.5367	223.0000
59.5562	205.0000
59.5756	229.0000
59.5951	230.0000
59.6145	224.0000
59.6340	227.0000
59.6535	210.0000
59.6729	217.0000
59.6924	199.0000
59.7118	229.0000
59.7313	220.0000
59.7507	247.0000
59.7702	227.0000
59.7897	213.0000
59.8091	230.0000
59.8286	238.0000
59.8480	224.0000
59.8675	222.0000
59.8869	216.0000
59.9064	218.0000
59.9259	218.0000
59.9453	237.0000
59.9648	236.0000
59.9842	227.0000
60.0037	235.0000
60.0231	221.0000
60.0426	215.0000
60.0621	237.0000
60.0815	197.0000
60.1010	229.0000
60.1204	211.0000
60.1399	227.0000
60.1593	212.0000
60.1788	223.0000
60.1983	221.0000
60.2177	240.0000
60.2372	246.0000
60.2566	235.0000
60.2761	223.0000
60.2955	219.0000
60.3150	220.0000
60.3345	210.0000
60.3539	220.0000
60.3734	234.0000
60.3928	235.0000
60.4123	233.0000
60.4317	185.0000
60.4512	229.0000
60.4707	207.0000
60.4901	214.0000
60.5096	214.0000
60.5290	239.0000
60.5485	209.0000
60.5679	232.0000
60.5874	185.0000
60.6069	234.0000
60.6263	244.0000
60.6458	219.0000
60.6652	216.0000
60.6847	245.0000
60.7041	249.0000
60.7236	221.0000
60.7431	217.0000
60.7625	203.0000
60.7820	207.0000
60.8014	240.0000
60.8209	242.0000
60.8403	204.0000
60.8598	232.0000
60.8793	197.0000
60.8987	236.0000
60.9182	230.0000
60.9376	198.0000
60.9571	203.0000
60.9765	211.0000
60.9960	205.0000
61.0154	227.0000
61.0349	234.0000
61.0544	222.0000
61.0738	222.0000
61.0933	216.0000
61.1127	195.0000
61.1322	241.0000
61.1516	189.0000
61.1711	217.0000
61.1906	230.0000
61.2100	204.0000
61.2295	200.0000
61.2489	197.0000
61.2684	237.0000
61.2878	209.0000
61.3073	205.0000
61.3268	210.0000
61.3462	223.0000
61.3657	218.0000
61.3851	206.0000
61.4046	208.0000
61.4240	176.0000
61.4435	210.0000
61.4630	233.0000
61.4824	217.0000
61.5019	223.0000
61.5213	198.0000
61.5408	230.0000
61.5602	241.0000
61.5797	228.0000
61.5992	211.0000
61.6186	231.0000
61.6381	202.0000
61.6575	226.0000
61.6770	230.0000
61.6964	214.0000
61.7159	227.0000
61.7354	217.0000
61.7548	249.0000
61.7743	208.0000
61.7937	206.0000
61.8132	175.0000
61.8326	252.0000
61.8521	230.0000
61.8716	235.0000
61.8910	210.0000
61.9105	215.0000
61.9299	193.0000
61.9494	224.0000
61.9688	202.0000
61.9883	200.0000
62.0078	220.0000
62.0272	198.0000
62.0467	202.0000
62.0661	214.0000
62.0856	196.0000
62.1050	226.0000
62.1245	232.0000
62.1440	193.0000
62.1634	234.0000
62.1829	238.0000
62.2023	200.0000
62.2218	207.0000
62.2412	240.0000
62.2607	195.0000
62.2802	229.0000
62.2996	215.0000
62.3191	224.0000
62.3385	231.0000
62.3580	211.0000
62.3774	223.0000
62.3969	198.0000
62.4164	206.0000
62.4358	220.0000
62.4553	229.0000
62.4747	231.0000
62.4942	209.0000
62.5136	229.0000
62.5331	212.0000
62.5526	197.0000
62.5720	205.0000
62.5915	234.0000
62.6109	224.0000
62.6304	248.0000
62.6498	199.0000
62.6693	225.0000
62.6888	195.0000
62.7082	202.0000
62.7277	219.0000
62.7471	224.0000
62.7666	219.0000
62.7860	217.0000
62.8055	210.0000
62.8250	202.0000
62.8444	239.0000
62.8639	212.0000
62.8833	245.0000
62.9028	204.0000
62.9222	205.0000
62.9417	233.0000
62.9612	218.0000
62.9806	207.0000
63.0001	219.0000
63.0195	226.0000
63.0390	213.0000
63.0584	203.0000
63.0779	233.0000
63.0974	221.0000
63.1168	228.0000
63.1363	262.0000
63.1557	218.0000
63.1752	244.0000
63.1946	249.0000
63.2141	216.0000
63.2336	209.0000
63.2530	206.0000
63.2725	219.0000
63.2919	221.0000
63.3114	243.0000
63.3308	205.0000
63.3503	218.0000
63.3698	234.0000
63.3892	221.0000
63.4087	224.0000
63.4281	209.0000
63.4476	199.0000
63.4670	232.0000
63.4865	244.0000
63.5060	201.0000
63.5254	226.0000
63.5449	238.0000
63.5643	209.0000
63.5838	241.0000
63.6032	217.0000
63.6227	209.0000
63.6422	207.0000
63.6616	204.0000
63.6811	193.0000
63.7005	229.0000
63.7200	221.0000
63.7394	222.0000
63.7589	205.0000
63.7783	226.0000
63.7978	213.0000
63.8173	203.0000
63.8367	218.0000
63.8562	234.0000
63.8756	192.0000
63.8951	191.0000
63.9145	222.0000
63.9340	227.0000
63.9535	207.0000
63.9729	215.0000
63.9924	221.0000
64.0118	205.0000
64.0313	240.0000
64.0507	203.0000
64.0702	204.0000
64.0897	227.0000
64.1091	217.0000
64.1286	253.0000
64.1480	191.0000
64.1675	215.0000
64.1869	192.0000
64.2064	224.0000
64.2259	204.0000
64.2453	225.0000
64.2648	215.0000
64.2842	230.0000
64.3037	199.0000
64.3231	234.0000
64.3426	235.0000
64.3621	232.0000
64.3815	200.0000
64.4010	228.0000
64.4204	228.0000
64.4399	218.0000
64.4593	203.0000
64.4788	205.0000
64.4983	219.0000
64.5177	197.0000
64.5372	214.0000
64.5566	230.0000
64.5761	183.0000
64.5955	185.0000
64.6150	216.0000
64.6345	213.0000
64.6539	243.0000
64.6734	222.0000
64.6928	220.0000
64.7123	213.0000
64.7317	233.0000
64.7512	229.0000
64.7707	240.0000
64.7901	227.0000
64.8096	224.0000
64.8290	233.0000
64.8485	242.0000
64.8679	234.0000
64.8874	211.0000
64.9069	219.0000
64.9263	210.0000
64.9458	226.0000
64.9652	208.0000
64.9847	202.0000
65.0041	227.0000
65.0236	211.0000
65.0431	253.0000
65.0625	235.0000
65.0820	204.0000
65.1014	211.0000
65.1209	219.0000
65.1403	200.0000
65.1598	237.0000
65.1793	242.0000
65.1987	215.0000
65.2182	228.0000
65.2376	236.0000
65.2571	201.0000
65.2765	213.0000
65.2960	227.0000
65.3155	208.0000
65.3349	219.0000
65.3544	244.0000
65.3738	223.0000
65.3933	187.0000
65.4127	229.0000
65.4322	222.0000
65.4517	195.0000
65.4711	227.0000
65.4906	215.0000
65.5100	233.0000
65.5295	196.0000
65.5489	190.0000
65.5684	226.0000
65.5879	192.0000
65.6073	219.0000
65.6268	221.0000
65.6462	224.0000
65.6657	212.0000
65.6851	227.0000
65.7046	214.0000
65.7241	203.0000
65.7435	194.0000
65.7630	228.0000
65.7824	204.0000
65.8019	217.0000
65.8213	216.0000
65.8408	238.0000
65.8603	203.0000
65.8797	219.0000
65.8992	224.0000
65.9186	203.0000
65.9381	226.0000
65.9575	188.0000
65.9770	203.0000
65.9965	213.0000
66.0159	226.0000
66.0354	225.0000
66.0548	218.0000
66.0743	241.0000
66.0937	212.0000
66.1132	216.0000
66.1327	206.0000
66.1521	216.0000
66.1716	228.0000
66.1910	232.0000
66.2105	212.0000
66.2299	213.0000
66.2494	211.0000
66.2689	211.0000
66.2883	258.0000
66.3078	203.0000
66.3272	233.0000
66.3467	217.0000
66.3661	234.0000
66.3856	233.0000
66.4051	224.0000
66.4245	235.0000
66.4440	215.0000
66.4634	202.0000
66.4829	187.0000
66.5023	224.0000
66.5218	245.0000
66.5413	218.0000
66.5607	225.0000
66.5802	219.0000
66.5996	206.0000
66.6191	192.0000
66.6385	229.0000
66.6580	202.0000
66.6774	235.0000
66.6969	184.0000
66.7164	221.0000
66.7358	202.0000
66.7553	219.0000
66.7747	226.0000
66.7942	225.0000
66.8136	227.0000
66.8331	223.0000
66.8526	218.0000
66.8720	228.0000
66.8915	185.0000
66.9109	216.0000
66.9304	238.0000
66.9498	215.0000
66.9693	222.0000
66.9888	200.0000
67.0082	201.0000
67.0277	209.0000
67.0471	241.0000
67.0666	228.0000
67.0860	224.0000
67.1055	207.0000
67.1250	204.0000
67.1444	228.0000
67.1639	229.0000
67.1833	224.0000
67.2028	197.0000
67.2222	195.0000
67.2417	203.0000
67.2612	231.0000
67.2806	199.0000
67.3001	214.0000
67.3195	206.0000
67.3390	231.0000
67.3584	217.0000
67.3779	226.0000
67.3974	214.0000
67.4168	216.0000
67.4363	225.0000
67.4557	211.0000
67.4752	202.0000
67.4946	180.0000
67.5141	218.0000
67.5336	238.0000
67.5530	229.0000
67.5725	198.0000
67.5919	228.0000
67.6114	202.0000
67.6308	238.0000
67.6503	215.0000
67.6698	227.0000
67.6892	215.0000
67.7087	191.0000
67.7281	225.0000
67.7476	230.0000
67.7670	208.0000
67.7865	196.0000
67.8060	247.0000
67.8254	200.0000
67.8449	248.0000
67.8643	226.0000
67.8838	222.0000
67.9032	206.0000
67.9227	206.0000
67.9422	204.0000
67.9616	238.0000
67.9811	195.0000
68.0005	236.0000
68.0200	221.0000
68.0394	222.0000
68.0589	230.0000
68.0784	213.0000
68.0978	220.0000
68.1173	211.0000
68.1367	210.0000
68.1562	205.0000
68.1756	209.0000
68.1951	187.0000
68.2146	193.0000
68.2340	219.0000
68.2535	223.0000
68.2729	213.0000
68.2924	188.0000
68.3118	226.0000
68.3313	231.0000
68.3508	203.0000
68.3702	193.0000
68.3897	183.0000
68.4091	215.0000
68.4286	216.0000
68.4480	234.0000
68.4675	177.0000
68.4870	225.0000
68.5064	200.0000
68.5259	198.0000
68.5453	231.0000
68.5648	217.0000
68.5842	210.0000
68.6037	211.0000
68.6232	221.0000
68.6426	232.0000
68.6621	222.0000
68.6815	205.0000
68.7010	235.0000
68.7204	216.0000
68.7399	201.0000
68.7594	214.0000
68.7788	219.0000
68.7983	221.0000
68.8177	226.0000
68.8372	235.0000
68.8566	207.0000
68.8761	241.0000
68.8956	229.0000
68.9150	208.0000
68.9345	208.0000
68.9539	206.0000
68.9734	230.0000
68.9928	209.0000
69.0123	223.0000
69.0318	249.0000
69.0512	207.0000
69.0707	200.0000
69.0901	218.0000
69.1096	230.0000
69.1290	234.0000
69.1485	214.0000
69.1680	204.0000
69.1874	219.0000
69.2069	211.0000
69.2263	224.0000
69.2458	242.0000
69.2652	222.0000
69.2847	231.0000
69.3042	226.0000
69.3236	221.0000
69.3431	225.0000
69.3625	192.0000
69.3820	233.0000
69.4014	184.0000
69.4209	232.0000
69.4403	236.0000
69.4598	222.0000
69.4793	194.0000
69.4987	210.0000
69.5182	226.0000
69.5376	237.0000
69.5571	203.0000
69.5765	225.0000
69.5960	249.0000
69.6155	222.0000
69.6349	210.0000
69.6544	213.0000
69.6738	218.0000
69.6933	231.0000
69.7127	238.0000
69.7322	219.0000
69.7517	211.0000
69.7711	220.0000
69.7906	234.0000
69.8100	223.0000
69.8295	214.0000
69.8489	240.0000
69.8684	237.0000
69.8879	207.0000
69.9073	201.0000
69.9268	207.0000
69.9462	221.0000
69.9657	227.0000
69.9851	237.0000
70.0046	192.0000
70.0241	213.0000
70.0435	207.0000
70.0630	201.0000
70.0824	218.0000
70.1019	237.0000
70.1213	223.0000
70.1408	206.0000
70.1603	235.0000
70.1797	197.0000
70.1992	220.0000
70.2186	225.0000
70.2381	209.0000
70.2575	206.0000
70.2770	223.0000
70.2965	215.0000
70.3159	254.0000
70.3354	212.0000
70.3548	214.0000
70.3743	210.0000
70.3937	236.0000
70.4132	208.0000
70.4327	212.0000
70.4521	199.0000
70.4716	190.0000
70.4910	215.0000
70.5105	211.0000
70.5299	220.0000
70.5494	219.0000
70.5689	218.0000
70.5883	227.0000
70.6078	217.0000
70.6272	235.0000
70.6467	221.0000
70.6661	194.0000
70.6856	221.0000
70.7051	236.0000
70.7245	219.0000
70.7440	188.0000
70.7634	223.0000
70.7829	221.0000
70.8023	204.0000
70.8218	213.0000
70.8413	264.0000
70.8607	214.0000
70.8802	216.0000
70.8996	232.0000
70.9191	227.0000
70.9385	211.0000
70.9580	229.0000
70.9775	217.0000
70.9969	212.0000
71.0164	215.0000
71.0358	201.0000
71.0553	223.0000
71.0747	217.0000
71.0942	230.0000
71.1137	224.0000
71.1331	200.0000
71.1526	213.0000
71.1720	217.0000
71.1915	215.0000
71.2109	201.0000
71.2304	237.0000
71.2499	189.0000
71.2693	233.0000
71.2888	209.0000
71.3082	200.0000
71.3277	220.0000
71.3471	225.0000
71.3666	170.0000
71.3861	229.0000
71.4055	212.0000
71.4250	244.0000
71.4444	232.0000
71.4639	224.0000
71.4833	232.0000
71.5028	222.0000
71.5223	221.0000
71.5417	218.0000
71.5612	216.0000
71.5806	199.0000
71.6001	216.0000
71.6195	189.0000
71.6390	208.0000
71.6585	210.0000
71.6779	221.0000
71.6974	243.0000
71.7168	229.0000
71.7363	245.0000
71.7557	219.0000
71.7752	218.0000
71.7947	203.0000
71.8141	242.0000
71.8336	189.0000
71.8530	206.0000
71.8725	217.0000
71.8919	216.0000
71.9114	210.0000
71.9309	208.0000
71.9503	226.0000
71.9698	234.0000
71.9892	225.0000
72.0087	247.0000
72.0281	218.0000
72.0476	192.0000
72.0671	205.0000
72.0865	210.0000
72.1060	218.0000
72.1254	203.0000
72.1449	243.0000
72.1643	236.0000
72.1838	211.0000
72.2032	234.0000
72.2227	236.0000
72.2422	236.0000
72.2616	251.0000
72.2811	208.0000
72.3005	177.0000
72.3200	198.0000
72.3394	216.0000
72.3589	207.0000
72.3784	226.0000
72.3978	233.0000
72.4173	211.0000
72.4367	229.0000
72.4562	231.0000
72.4756	233.0000
72.4951	219.0000
72.5146	202.0000
72.5340	232.0000
72.5535	224.0000
72.5729	219.0000
72.5924	230.0000
72.6118	204.0000
72.6313	207.0000
72.6508	220.0000
72.6702	253.0000
72.6897	222.0000
72.7091	216.0000
72.7286	181.0000
72.7480	239.0000
72.7675	233.0000
72.7870	239.0000
72.8064	207.0000
72.8259	230.0000
72.8453	218.0000
72.8648	226.0000
72.8842	223.0000
72.9037	215.0000
72.9232	226.0000
72.9426	208.0000
72.9621	229.0000
72.9815	220.0000
73.0010	220.0000
73.0204	234.0000
73.0399	236.0000
73.0594	221.0000
73.0788	191.0000
73.0983	235.0000
73.1177	206.0000
73.1372	214.0000
73.1566	207.0000
73.1761	250.0000
73.1956	243.0000
73.2150	251.0000
73.2345	204.0000
73.2539	248.0000
73.2734	207.0000
73.2928	204.0000
73.3123	212.0000
73.3318	238.0000
73.3512	229.0000
73.3707	212.0000
73.3901	225.0000
73.4096	233.0000
73.4290	240.0000
73.4485	233.0000
73.4680	208.0000
73.4874	206.0000
73.5069	225.0000
73.5263	217.0000
73.5458	237.0000
73.5652	235.0000
73.5847	199.0000
73.6042	228.0000
73.6236	219.0000
73.6431	247.0000
73.6625	182.0000
73.6820	208.0000
73.7014	213.0000
73.7209	200.0000
73.7404	217.0000
73.7598	233.0000
73.7793	236.0000
73.7987	228.0000
73.8182	217.0000
73.8376	241.0000
73.8571	236.0000
73.8766	211.0000
73.8960	230.0000
73.9155	234.0000
73.9349	246.0000
73.9544	224.0000
73.9738	210.0000
73.9933	226.0000
74.0128	233.0000
74.0322	233.0000
74.0517	248.0000
74.0711	258.0000
74.0906	223.0000
74.1100	252.0000
74.1295	233.0000
74.1490	213.0000
74.1684	228.0000
74.1879	230.0000
74.2073	264.0000
74.2268	216.0000
74.2462	215.0000
74.2657	251.0000
74.2852	240.0000
74.3046	263.0000
74.3241	257.0000
74.3435	238.0000
74.3630	255.0000
74.3824	256.0000
74.4019	242.0000
74.4214	237.0000
74.4408	245.0000
74.4603	243.0000
74.4797	258.0000
74.4992	253.0000
74.5186	266.0000
74.5381	308.0000
74.5576	268.0000
74.5770	232.0000
74.5965	245.0000
74.6159	287.0000
74.6354	292.0000
74.6548	259.0000
74.6743	287.0000
74.6938	274.0000
74.7132	292.0000
74.7327	253.0000
74.7521	277.0000
74.7716	294.0000
74.7910	259.0000
74.8105	261.0000
74.8300	286.0000
74.8494	275.0000
74.8689	292.0000
74.8883	266.0000
74.9078	272.0000
74.9272	233.0000
74.9467	273.0000
74.9662	271.0000
74.9856	235.0000
75.0051	261.0000
75.0245	243.0000
75.0440	252.0000
75.0634	270.0000
75.0829	279.0000
75.1023	220.0000
75.1218	243.0000
75.1413	206.0000
75.1607	240.0000
75.1802	232.0000
75.1996	259.0000
75.2191	245.0000
75.2385	222.0000
75.2580	253.0000
75.2775	213.0000
75.2969	240.0000
75.3164	221.0000
75.3358	240.0000
75.3553	249.0000
75.3747	250.0000
75.3942	226.0000
75.4137	229.0000
75.4331	243.0000
75.4526	226.0000
75.4720	257.0000
75.4915	247.0000
75.5109	245.0000
75.5304	224.0000
75.5499	227.0000
75.5693	207.0000
75.5888	249.0000
75.6082	237.0000
75.6277	192.0000
75.6471	217.0000
75.6666	246.0000
75.6861	236.0000
75.7055	242.0000
