Repository: KirillOsintsev/Fe-Cr-Ni-SRO-End-Quenching

# Tailoring Short-Range Order in Fe-Cr-Ni Alloys by End-Quenching\
\
This repository contains the supplementary data, computational inputs, and experimental results for the study: \
**"Tailoring Short-Range Order in Fe-Cr-Ni Alloys by End-Quenching"** by Osintsev et al.\
\

## Project Overview\
This study investigates how different cooling rates (achieved via end-quenching) influence the formation of Short-Range Order (SRO) in complex concentrated alloys. We combine analytical modeling (NIMM), first-principles electronic structure calculations (MuST), and experimental validation (electrical resistivity, micro-tensile tests, and electron microscopy).\
\

### Studied Alloys (at.%)\
*   **Fe60Ni20Cr20** (Low SRO effect)\
*   **Fe34Ni33Cr33** (Moderate SRO effect)\
*   **Fe20Ni50Cr30** (High SRO effect)\
\
---\
\

## Repository Structure\
\

### `01_Experimental_Data/`\
*   **Cooling_Rates/**: CSV files containing time-temperature data from K-type thermocouples positioned at 2.5 mm (Bottom), 45 mm (Middle), and 75 mm (Top) from the quenched end.\
*   **Mechanical_Tests/**: Raw stress-strain data for as-cast and quenched samples used to generate Figure 7.\
*   **Electrical_Resistivity/**: Measurements for all three alloys at different positions, including standard deviation calculations.\
*   **XRD_EBSD/**: Raw XRD patterns (.ascii) and EBSD grain size distribution data.\
\

### `02_Computational_MuST/`\
Inputs and outputs for the **MuST (Multiple Scattering Theory)** code:\
*   **KKR-CPA/**: Inputs for the random solid solution state calculations.\
*   **CA-CPA/**: Inputs incorporating SRO parameters obtained from NIMM.\
*   **DOS_Data/**: Calculated Density of States (DOS) at the Fermi level ($E_F$) used to explain resistivity changes.\
\

### `03_Analytical_NIMM/`\
*   **SRO_Parameters/**: Warren-Cowley parameters ($\\alpha_1$) calculated for 841 compositions in the Fe-Ni-Cr space (350 K to 1500 K).\
*   **Strengthening_Model/**: Implementation of the solute strengthening theory used to predict the yield strength changes.\
*   *Note: For the standalone calculator code, see: [KirillOsintsev/SRO-parameters-calculator](https://github.com/KirillOsintsev/SRO-parameters-calculator)*\
\

### `04_Media/`\
*   **End_Quench_Videos/**: High-speed video documentation of the water-jet quenching process.\
*   **Sample_Photos/**: Images of the rod specimens, the Jominy-style holder, and the machined micro-tensile specimens.\
*   **Microscopy_HighRes/**: High-resolution SEM and EBSD maps showing single-phase stability and grain morphologies.\
\

### `05_Manuscript/`\
*   Pre-print version of the article and the formatted Supplementary Information PDF.\
\
---\
\

## Key Experimental Conditions\
| Parameter | Value |\
| :--- | :--- |\
| Homogenization Temp | 950 \'b0C (1223 K) |\
| Holding Time | 1 Hour |\
| Quench Medium | Water Jet |\
| Cooling Rates | 27.3 K/s (Bottom) to 0.6 K/s (Top) |\
| Tensile Strain Rate | $1 \\times 10^\{-3\} \\text\{ s\}^\{-1\}$ |\
\

## Citation\
If you use this data or the models provided, please cite our work:\
> Osintsev, K., Yuce, Z., Raghuraman, V., & Chen, X.-Z. (2025). Tailoring Short-Range Order in Fe-Cr-Ni Alloys by End-Quenching. *Journal Name / Preprint DOI*.\
\

File: 01_Experimental_Data/XRD/Fe34Ni33Cr33/top/Fe34Ni33Cr33_top_peaks.csv
FCC
H,K,L,mul,d,pos,sig²,gam,Fo²,Fc²,phase,Icorr,Prfo,Trans,ExtP,I100,μstrain,Size
1.0,1.0,1.0,8.0,2.0760079212461746,43.6376852165026,39.57000038865675,20.394606522757307,6916.823023700271,4445.243529902037,0.0,3.9879262170659207,0.284387278584054,1.0,1.0,46.6585020021007,8476.5,1.0
2.0,0.0,0.0,6.0,1.7978755982569112,50.812902610881224,35.01517503504371,24.04504886040484,4397.41658104757,3726.605117864155,0.0,13.443903217671503,1.7328273668663123,1.0,1.0,100.0,8476.5,1.0
2.0,2.0,0.0,12.0,1.271290027257283,74.65336141350112,17.670761884200147,38.14369660533082,2441.458234234321,2056.1858638577773,0.0,18.977774802685946,2.445181578295284,1.0,1.0,78.37392574683757,8476.5,1.0
3.0,1.0,1.0,24.0,1.084159778027985,90.60557044095431,2.972545075584634,50.337711975092134,2449.597554300832,1424.163967918196,0.0,4.035399333667996,0.3254839463690917,1.0,1.0,16.72084691268104,8476.5,1.0
2.0,2.0,2.0,8.0,1.0380039606230873,95.87092794367751,0.001,55.13428159589108,3627.7413997015483,1274.2196174070893,0.0,1.1362222129120008,0.284387278584054,1.0,1.0,6.972308736857357,8476.5,1.0
